Repository: kjappelbaum/gptchem

<!--
-->

<h1 align="center">
  gptchem
</h1>
    <a href="https://github.com/kjappelbaum/gptchem/actions?query=workflow%3ATests">
    </a>
    <a href="https://pypi.org/project/gptchem">
    </a>
    <a href="https://pypi.org/project/gptchem">
    </a>
    <a href="https://github.com/kjappelbaum/gptchem/blob/main/LICENSE">
    </a>
    <a href='https://gptchem.readthedocs.io/en/latest/?badge=latest'>
    </a>
    <a href="https://codecov.io/gh/kjappelbaum/gptchem/branch/main">
    </a>  
    <a href="https://github.com/cthoyt/cookiecutter-python-package">
    </a>
    <a href='https://github.com/psf/black'>
    </a>
    <a href="https://github.com/kjappelbaum/gptchem/blob/main/.github/CODE_OF_CONDUCT.md">
    </a>
Use GPT-3 to solve chemistry problems

### Command Line Interface

The gptchem command line tool is automatically installed. It can
be used from the shell with the `--help` flag to show all subcommands:

```shell
$ gptchem --help
```

> TODO show the most useful thing the CLI does! The CLI will have documentation auto-generated
by `sphinx`.

## 👋 Attribution

### 📖 Citation

Citation goes here!
-->

<!--

## 🛠️ For Developers

<details>
  <summary>See developer instructions</summary>


The final section of the README is for if you want to get involved by making a code contribution.

### 🥼 Testing

After cloning the repository and installing `tox` with `pip install tox`, the unit tests in the `tests/` folder can be
run reproducibly with:

```shell
$ tox
```

Additionally, these tests are automatically re-run with each commit in a [GitHub Action](https://github.com/kjappelbaum/gptchem/actions?query=workflow%3ATests).

### 📦 Making a Release

After installing the package in development mode and installing
`tox` with `pip install tox`, the commands for making a new release are contained within the `finish` environment
in `tox.ini`. Run the following from the shell:

```shell
$ tox -e finish
```

This script does the following:

1. Uses [Bump2Version](https://github.com/c4urself/bump2version) to switch the version number in the `setup.cfg`,
   `src/gptchem/version.py`, and [`docs/source/conf.py`](docs/source/conf.py) to not have the `-dev` suffix
2. Packages the code in both a tar archive and a wheel using [`build`](https://github.com/pypa/build)
3. Uploads to PyPI using [`twine`](https://github.com/pypa/twine). Be sure to have a `.pypirc` file configured to avoid the need for manual input at this
   step
4. Push to GitHub. You'll need to make a release going with the commit where the version was bumped.
5. Bump the version to the next patch. If you made big changes and want to bump the version by minor, you can
   use `tox -e bumpversion minor` after.
</details>

### 🍪 Cookiecutter

This package was created with [@audreyfeldroy](https://github.com/audreyfeldroy)'s
[cookiecutter](https://github.com/cookiecutter/cookiecutter) package using [@cthoyt](https://github.com/cthoyt)'s
[cookiecutter-snekpack](https://github.com/cthoyt/cookiecutter-snekpack) template.

File: experiments/03_classification/mof_solvent/balasz/out_old/20230130_112328/train.jsonl
{"prompt":"What is the success of a reaction of benzene-1,3,5-tricarboxylic acid with NiNO3·6H2O in 0.5 DMF and 0.5 water  at 160.0C for 48.0h###","completion":" 1@@@","label":1,"representation":["benzene-1,3,5-tricarboxylic acid","NiNO3·6H2O",["DMF","water",null],[0.5,0.5,0.0],null,160.0,48.0],"solvents":["DMF","water",null],"solvent_mol_ratios":[0.5,0.5,0.0]}
{"prompt":"What is the success of a reaction of benzene-1,3,5-tricarboxylic acid with NiNO3·6H2O in 0.5 ethanol and 0.5 water  at 160.0C for 48.0h###","completion":" 1@@@","label":1,"representation":["benzene-1,3,5-tricarboxylic acid","NiNO3·6H2O",["ethanol","water",null],[0.5,0.5,0.0],null,160.0,48.0],"solvents":["ethanol","water",null],"solvent_mol_ratios":[0.5,0.5,0.0]}
{"prompt":"What is the success of a reaction of 5-azidoisophthalic acid with Cu(NO3)2·3H2O in 1.0 DMA  at 25.0C for 504.0h###","completion":" 1@@@","label":1,"representation":["5-azidoisophthalic acid","Cu(NO3)2·3H2O",["DMA",null,null],[1.0,null,null],null,25.0,504.0],"solvents":["DMA",null,null],"solvent_mol_ratios":[1.0,null,null]}
{"prompt":"What is the success of a reaction of 5-azidoisophthalic acid with Cu(NO3)2·3H2O in 1.0 DMA  at 85.0C for 24.0h###","completion":" 1@@@","label":1,"representation":["5-azidoisophthalic acid","Cu(NO3)2·3H2O",["DMA",null,null],[1.0,null,null],null,85.0,24.0],"solvents":["DMA",null,null],"solvent_mol_ratios":[1.0,null,null]}
{"prompt":"What is the success of a reaction of 5-azidoisophthalic acid with Cu(NO3)2·3H2O in 1.0 DMF  at 85.0C for 24.0h###","completion":" 0@@@","label":0,"representation":["5-azidoisophthalic acid","Cu(NO3)2·3H2O",["DMF",null,null],[1.0,null,null],null,85.0,24.0],"solvents":["DMF",null,null],"solvent_mol_ratios":[1.0,null,null]}
{"prompt":"What is the success of a reaction of 2,5-dihydroxyterephthalic acid with Ti(OiPr)4 in 1.0 DEF  at 178.0C for 2.0h###","completion":" 1@@@","label":1,"representation":["2,5-dihydroxyterephthalic acid","Ti(OiPr)4",["DEF",null,null],[1.0,null,null],null,178.0,2.0],"solvents":["DEF",null,null],"solvent_mol_ratios":[1.0,null,null]}
{"prompt":"What is the success of a reaction of 2,5-dihydroxyterephthalic acid with Ti(OiPr)4 in 1.0 DEF  at 200.0C for 20.0h###","completion":" 1@@@","label":1,"representation":["2,5-dihydroxyterephthalic acid","Ti(OiPr)4",["DEF",null,null],[1.0,null,null],null,200.0,20.0],"solvents":["DEF",null,null],"solvent_mol_ratios":[1.0,null,null]}
{"prompt":"What is the success of a reaction of 2,5-dihydroxyterephthalic acid with Ti(OiPr)4 in 0.5 DEF and 0.5 methanol  at 180.0C for 24.0h###","completion":" 1@@@","label":1,"representation":["2,5-dihydroxyterephthalic acid","Ti(OiPr)4",["DEF","methanol",null],[0.5,0.5,null],null,180.0,24.0],"solvents":["DEF","methanol",null],"solvent_mol_ratios":[0.5,0.5,null]}
{"prompt":"What is the success of a reaction of 2,5-dihydroxyterephthalic acid with Ti(OiPr)4 in 0.67 acetic acid and 0.33 diethylamine  at 120.0C for 120.0h###","completion":" 1@@@","label":1,"representation":["2,5-dihydroxyterephthalic acid","Ti(OiPr)4",["acetic acid","diethylamine",null],[0.67,0.33,null],null,120.0,120.0],"solvents":["acetic acid","diethylamine",null],"solvent_mol_ratios":[0.67,0.33,null]}
{"prompt":"What is the success of a reaction of 2,5-dihydroxyterephthalic acid with Ti(OiPr)4 in 1.0 DEF and catechol at 180.0C for 48.0h###","completion":" 1@@@","label":1,"representation":["2,5-dihydroxyterephthalic acid","Ti(OiPr)4",["DEF",null,null],[1.0,null,null],"catechol",180.0,48.0],"solvents":["DEF",null,null],"solvent_mol_ratios":[1.0,null,null]}
{"prompt":"What is the success of a reaction of 5-[(3,5-dicarboxyphenyl)methyl]benzene-1,3-dicarboxylic acid with ZrCl4 in 0.42 formic acid and 0.58 acetic anhydride  at 120.0C for 60.0h###","completion":" 1@@@","label":1,"representation":["5-[(3,5-dicarboxyphenyl)methyl]benzene-1,3-dicarboxylic acid","ZrCl4",["formic acid","acetic anhydride",null],[0.42,0.58,null],null,120.0,60.0],"solvents":["formic acid","acetic anhydride",null],"solvent_mol_ratios":[0.42,0.58,null]}
{"prompt":"What is the success of a reaction of (S)-1,1’-binaphthyl-2,2’-dihydroxy-6,6’-dicarboxylic acid with Zn(NO3)2·6H2O in 0.77 N-methylformamide and 0.23 ethanol  at 80.0C for 24.0h###","completion":" 1@@@","label":1,"representation":["(S)-1,1’-binaphthyl-2,2’-dihydroxy-6,6’-dicarboxylic acid","Zn(NO3)2·6H2O",["N-methylformamide","ethanol",null],[0.77,0.23,null],null,80.0,24.0],"solvents":["N-methylformamide","ethanol",null],"solvent_mol_ratios":[0.77,0.23,null]}
{"prompt":"What is the success of a reaction of (R)-1,1’-binaphthyl-2,2’-dihydroxy-6,6’-dicarboxylic acid with Zn(NO3)2·6H2O in 0.77 N-methylformamide and 0.23 ethanol  at 80.0C for 24.0h###","completion":" 1@@@","label":1,"representation":["(R)-1,1’-binaphthyl-2,2’-dihydroxy-6,6’-dicarboxylic acid","Zn(NO3)2·6H2O",["N-methylformamide","ethanol",null],[0.77,0.23,null],null,80.0,24.0],"solvents":["N-methylformamide","ethanol",null],"solvent_mol_ratios":[0.77,0.23,null]}
{"prompt":"What is the success of a reaction of (S)-1,1’-binaphthyl-2,2’-dimethoxy-6,6’-dicarboxylic acid with Cu(NO3)2·3H2O in 0.5 DMA and 0.5 water  at 60.0C for 48.0h###","completion":" 1@@@","label":1,"representation":["(S)-1,1’-binaphthyl-2,2’-dimethoxy-6,6’-dicarboxylic acid","Cu(NO3)2·3H2O",["DMA","water",null],[0.5,0.5,null],null,60.0,48.0],"solvents":["DMA","water",null],"solvent_mol_ratios":[0.5,0.5,null]}
{"prompt":"What is the success of a reaction of (R)-1,1’-binaphthyl-2,2’-dimethoxy-6,6’-dicarboxylic acid with Cu(NO3)2·3H2O in 0.5 DMA and 0.5 water  at 60.0C for 48.0h###","completion":" 1@@@","label":1,"representation":["(R)-1,1’-binaphthyl-2,2’-dimethoxy-6,6’-dicarboxylic acid","Cu(NO3)2·3H2O",["DMA","water",null],[0.5,0.5,null],null,60.0,48.0],"solvents":["DMA","water",null],"solvent_mol_ratios":[0.5,0.5,null]}
{"prompt":"What is the success of a reaction of 2,4,6-tris(3,5-dicarboxylphenylamino)-1,3,5-triazine with Bi(NO3)3·5H2O in 0.8 DMA and 0.2 water and nitric acid at 90.0C for 48.0h###","completion":" 0@@@","label":0,"representation":["2,4,6-tris(3,5-dicarboxylphenylamino)-1,3,5-triazine","Bi(NO3)3·5H2O",["DMA","water",null],[0.8,0.2,null],"nitric acid",90.0,48.0],"solvents":["DMA","water",null],"solvent_mol_ratios":[0.8,0.2,null]}
{"prompt":"What is the success of a reaction of 2,4,6-tris(3,5-dicarboxylphenylamino)-1,3,5-triazine with Bi(NO3)3·5H2O in 0.8 DMA and 0.2 water and nitric acid at 90.0C for 24.0h###","completion":" 0@@@","label":0,"representation":["2,4,6-tris(3,5-dicarboxylphenylamino)-1,3,5-triazine","Bi(NO3)3·5H2O",["DMA","water",null],[0.8,0.2,null],"nitric acid",90.0,24.0],"solvents":["DMA","water",null],"solvent_mol_ratios":[0.8,0.2,null]}
{"prompt":"What is the success of a reaction of 2,4,6-tris(3,5-dicarboxylphenylamino)-1,3,5-triazine with Bi(NO3)3·5H2O in 0.8 DMA and 0.2 water  at 90.0C for 96.0h###","completion":" 0@@@","label":0,"representation":["2,4,6-tris(3,5-dicarboxylphenylamino)-1,3,5-triazine","Bi(NO3)3·5H2O",["DMA","water",null],[0.8,0.2,null],null,90.0,96.0],"solvents":["DMA","water",null],"solvent_mol_ratios":[0.8,0.2,null]}
{"prompt":"What is the success of a reaction of 2,4,6-tris(3,5-dicarboxylphenylamino)-1,3,5-triazine with Bi(NO3)3·5H2O in 0.8 DMA and 0.2 water and nitric acid at 140.0C for 96.0h###","completion":" 0@@@","label":0,"representation":["2,4,6-tris(3,5-dicarboxylphenylamino)-1,3,5-triazine","Bi(NO3)3·5H2O",["DMA","water",null],[0.8,0.2,null],"nitric acid",140.0,96.0],"solvents":["DMA","water",null],"solvent_mol_ratios":[0.8,0.2,null]}
{"prompt":"What is the success of a reaction of 2,4,6-tris(3,5-dicarboxylphenylamino)-1,3,5-triazine with Bi(NO3)3·5H2O in 0.8 DMA and 0.2 water and nitric acid at 130.0C for 96.0h###","completion":" 0@@@","label":0,"representation":["2,4,6-tris(3,5-dicarboxylphenylamino)-1,3,5-triazine","Bi(NO3)3·5H2O",["DMA","water",null],[0.8,0.2,null],"nitric acid",130.0,96.0],"solvents":["DMA","water",null],"solvent_mol_ratios":[0.8,0.2,null]}
{"prompt":"What is the success of a reaction of 2,4,6-tris(3,5-dicarboxylphenylamino)-1,3,5-triazine with Bi(NO3)3·5H2O in 0.8 DMA and 0.2 water and nitric acid at 100.0C for 96.0h###","completion":" 0@@@","label":0,"representation":["2,4,6-tris(3,5-dicarboxylphenylamino)-1,3,5-triazine","Bi(NO3)3·5H2O",["DMA","water",null],[0.8,0.2,null],"nitric acid",100.0,96.0],"solvents":["DMA","water",null],"solvent_mol_ratios":[0.8,0.2,null]}
{"prompt":"What is the success of a reaction of 2,4,6-tris(3,5-dicarboxylphenylamino)-1,3,5-triazine with Bi(NO3)3·5H2O in 0.8 DMF and 0.2 water and nitric acid at 90.0C for 96.0h###","completion":" 0@@@","label":0,"representation":["2,4,6-tris(3,5-dicarboxylphenylamino)-1,3,5-triazine","Bi(NO3)3·5H2O",["DMF","water",null],[0.8,0.2,null],"nitric acid",90.0,96.0],"solvents":["DMF","water",null],"solvent_mol_ratios":[0.8,0.2,null]}
{"prompt":"What is the success of a reaction of 2,4,6-tris(3,5-dicarboxylphenylamino)-1,3,5-triazine with Bi(NO3)3·5H2O in 0.75 DMF and 0.25 water and nitric acid at 90.0C for 96.0h###","completion":" 0@@@","label":0,"representation":["2,4,6-tris(3,5-dicarboxylphenylamino)-1,3,5-triazine","Bi(NO3)3·5H2O",["DMF","water",null],[0.75,0.25,null],"nitric acid",90.0,96.0],"solvents":["DMF","water",null],"solvent_mol_ratios":[0.75,0.25,null]}
{"prompt":"What is the success of a reaction of 2,4,6-tris(3,5-dicarboxylphenylamino)-1,3,5-triazine with Bi(NO3)3·5H2O in 0.67 DMF and 0.33 water and nitric acid at 90.0C for 96.0h###","completion":" 0@@@","label":0,"representation":["2,4,6-tris(3,5-dicarboxylphenylamino)-1,3,5-triazine","Bi(NO3)3·5H2O",["DMF","water",null],[0.67,0.33,null],"nitric acid",90.0,96.0],"solvents":["DMF","water",null],"solvent_mol_ratios":[0.67,0.33,null]}
{"prompt":"What is the success of a reaction of 2,4,6-tris(3,5-dicarboxylphenylamino)-1,3,5-triazine with Bi(NO3)3·5H2O in 0.5 DMF and 0.5 water and nitric acid at 90.0C for 96.0h###","completion":" 0@@@","label":0,"representation":["2,4,6-tris(3,5-dicarboxylphenylamino)-1,3,5-triazine","Bi(NO3)3·5H2O",["DMF","water",null],[0.5,0.5,null],"nitric acid",90.0,96.0],"solvents":["DMF","water",null],"solvent_mol_ratios":[0.5,0.5,null]}
{"prompt":"What is the success of a reaction of 2,4,6-tris(3,5-dicarboxylphenylamino)-1,3,5-triazine with Bi(NO3)3·5H2O in 0.4 DMF and 0.6 water and nitric acid at 90.0C for 96.0h###","completion":" 0@@@","label":0,"representation":["2,4,6-tris(3,5-dicarboxylphenylamino)-1,3,5-triazine","Bi(NO3)3·5H2O",["DMF","water",null],[0.4,0.6,null],"nitric acid",90.0,96.0],"solvents":["DMF","water",null],"solvent_mol_ratios":[0.4,0.6,null]}
{"prompt":"What is the success of a reaction of 2,4,6-tris(3,5-dicarboxylphenylamino)-1,3,5-triazine with Bi(NO3)3·5H2O in 0.25 DMF and 0.75 water and nitric acid at 90.0C for 96.0h###","completion":" 0@@@","label":0,"representation":["2,4,6-tris(3,5-dicarboxylphenylamino)-1,3,5-triazine","Bi(NO3)3·5H2O",["DMF","water",null],[0.25,0.75,null],"nitric acid",90.0,96.0],"solvents":["DMF","water",null],"solvent_mol_ratios":[0.25,0.75,null]}
{"prompt":"What is the success of a reaction of 2,4,6-tris(3,5-dicarboxylphenylamino)-1,3,5-triazine with Bi(NO3)3·5H2O in 0.8 DMA and 0.2 water and nitric acid at 90.0C for 96.0h###","completion":" 1@@@","label":1,"representation":["2,4,6-tris(3,5-dicarboxylphenylamino)-1,3,5-triazine","Bi(NO3)3·5H2O",["DMA","water",null],[0.8,0.2,null],"nitric acid",90.0,96.0],"solvents":["DMA","water",null],"solvent_mol_ratios":[0.8,0.2,null]}
{"prompt":"What is the success of a reaction of 2,4,6-tris(3,5-dicarboxylphenylamino)-1,3,5-triazine with Bi(NO3)3·5H2O in 0.75 DMA and 0.25 water and nitric acid at 90.0C for 96.0h###","completion":" 0@@@","label":0,"representation":["2,4,6-tris(3,5-dicarboxylphenylamino)-1,3,5-triazine","Bi(NO3)3·5H2O",["DMA","water",null],[0.75,0.25,null],"nitric acid",90.0,96.0],"solvents":["DMA","water",null],"solvent_mol_ratios":[0.75,0.25,null]}
{"prompt":"What is the success of a reaction of 2,4,6-tris(3,5-dicarboxylphenylamino)-1,3,5-triazine with Bi(NO3)3·5H2O in 0.67 DMA and 0.33 water and nitric acid at 90.0C for 96.0h###","completion":" 0@@@","label":0,"representation":["2,4,6-tris(3,5-dicarboxylphenylamino)-1,3,5-triazine","Bi(NO3)3·5H2O",["DMA","water",null],[0.67,0.33,null],"nitric acid",90.0,96.0],"solvents":["DMA","water",null],"solvent_mol_ratios":[0.67,0.33,null]}
{"prompt":"What is the success of a reaction of 2,4,6-tris(3,5-dicarboxylphenylamino)-1,3,5-triazine with Bi(NO3)3·5H2O in 0.5 DMA and 0.5 water and nitric acid at 90.0C for 96.0h###","completion":" 0@@@","label":0,"representation":["2,4,6-tris(3,5-dicarboxylphenylamino)-1,3,5-triazine","Bi(NO3)3·5H2O",["DMA","water",null],[0.5,0.5,null],"nitric acid",90.0,96.0],"solvents":["DMA","water",null],"solvent_mol_ratios":[0.5,0.5,null]}
{"prompt":"What is the success of a reaction of 2,4,6-tris(3,5-dicarboxylphenylamino)-1,3,5-triazine with Bi(NO3)3·5H2O in 0.4 DMA and 0.6 water and nitric acid at 90.0C for 96.0h###","completion":" 0@@@","label":0,"representation":["2,4,6-tris(3,5-dicarboxylphenylamino)-1,3,5-triazine","Bi(NO3)3·5H2O",["DMA","water",null],[0.4,0.6,null],"nitric acid",90.0,96.0],"solvents":["DMA","water",null],"solvent_mol_ratios":[0.4,0.6,null]}
{"prompt":"What is the success of a reaction of 2,4,6-tris(3,5-dicarboxylphenylamino)-1,3,5-triazine with Bi(NO3)3·5H2O in 0.25 DMA and 0.75 water and nitric acid at 90.0C for 96.0h###","completion":" 0@@@","label":0,"representation":["2,4,6-tris(3,5-dicarboxylphenylamino)-1,3,5-triazine","Bi(NO3)3·5H2O",["DMA","water",null],[0.25,0.75,null],"nitric acid",90.0,96.0],"solvents":["DMA","water",null],"solvent_mol_ratios":[0.25,0.75,null]}
{"prompt":"What is the success of a reaction of 2,4,6-tris(4-carboxylphenylamino)-1,3,5-triazine with Bi(NO3)3·5H2O in 0.76 DMA and 0.24 water and nitric acid at 100.0C for 96.0h###","completion":" 1@@@","label":1,"representation":["2,4,6-tris(4-carboxylphenylamino)-1,3,5-triazine","Bi(NO3)3·5H2O",["DMA","water",null],[0.76,0.24,null],"nitric acid",100.0,96.0],"solvents":["DMA","water",null],"solvent_mol_ratios":[0.76,0.24,null]}
{"prompt":"What is the success of a reaction of 2,4,6-tris(4-carboxylphenylamino)-1,3,5-triazine with Bi(NO3)3·5H2O in 0.76 DMF and 0.24 water and nitric acid at 100.0C for 96.0h###","completion":" 1@@@","label":1,"representation":["2,4,6-tris(4-carboxylphenylamino)-1,3,5-triazine","Bi(NO3)3·5H2O",["DMF","water",null],[0.76,0.24,null],"nitric acid",100.0,96.0],"solvents":["DMF","water",null],"solvent_mol_ratios":[0.76,0.24,null]}
{"prompt":"What is the success of a reaction of 2,4,6-tris(4-carboxylphenylamino)-1,3,5-triazine with Bi(NO3)3·5H2O in 0.67 DMF and 0.33 water and nitric acid at 100.0C for 96.0h###","completion":" 0@@@","label":0,"representation":["2,4,6-tris(4-carboxylphenylamino)-1,3,5-triazine","Bi(NO3)3·5H2O",["DMF","water",null],[0.67,0.33,null],"nitric acid",100.0,96.0],"solvents":["DMF","water",null],"solvent_mol_ratios":[0.67,0.33,null]}
{"prompt":"What is the success of a reaction of 2,4,6-tris(4-carboxylphenylamino)-1,3,5-triazine with Bi(NO3)3·5H2O in 0.5 DMF and 0.5 water and nitric acid at 100.0C for 96.0h###","completion":" 0@@@","label":0,"representation":["2,4,6-tris(4-carboxylphenylamino)-1,3,5-triazine","Bi(NO3)3·5H2O",["DMF","water",null],[0.5,0.5,null],"nitric acid",100.0,96.0],"solvents":["DMF","water",null],"solvent_mol_ratios":[0.5,0.5,null]}
{"prompt":"What is the success of a reaction of 2,4,6-tris(4-carboxylphenylamino)-1,3,5-triazine with Bi(NO3)3·5H2O in 0.4 DMF and 0.6 water and nitric acid at 100.0C for 96.0h###","completion":" 0@@@","label":0,"representation":["2,4,6-tris(4-carboxylphenylamino)-1,3,5-triazine","Bi(NO3)3·5H2O",["DMF","water",null],[0.4,0.6,null],"nitric acid",100.0,96.0],"solvents":["DMF","water",null],"solvent_mol_ratios":[0.4,0.6,null]}
{"prompt":"What is the success of a reaction of 2,4,6-tris(4-carboxylphenylamino)-1,3,5-triazine with Bi(NO3)3·5H2O in 0.25 DMF and 0.75 water and nitric acid at 100.0C for 96.0h###","completion":" 0@@@","label":0,"representation":["2,4,6-tris(4-carboxylphenylamino)-1,3,5-triazine","Bi(NO3)3·5H2O",["DMF","water",null],[0.25,0.75,null],"nitric acid",100.0,96.0],"solvents":["DMF","water",null],"solvent_mol_ratios":[0.25,0.75,null]}
{"prompt":"What is the success of a reaction of 2,5-furandicarboxylic acid with ZrOCl2·8H2O in 0.47 acetic acid and 0.53 water  at 80.0C for 1.0h###","completion":" 1@@@","label":1,"representation":["2,5-furandicarboxylic acid","ZrOCl2·8H2O",["acetic acid","water",null],[0.47,0.53,null],null,80.0,1.0],"solvents":["acetic acid","water",null],"solvent_mol_ratios":[0.47,0.53,null]}
{"prompt":"What is the success of a reaction of 2,5-furandicarboxylic acid with ZrOCl2·8H2O in 0.47 acetic acid and 0.53 isopropyl alcohol  at 80.0C for 1.0h###","completion":" 1@@@","label":1,"representation":["2,5-furandicarboxylic acid","ZrOCl2·8H2O",["acetic acid","isopropyl alcohol",null],[0.47,0.53,null],null,80.0,1.0],"solvents":["acetic acid","isopropyl alcohol",null],"solvent_mol_ratios":[0.47,0.53,null]}
{"prompt":"What is the success of a reaction of 2,5-furandicarboxylic acid with ZrOCl2·8H2O in 0.47 acetic acid and 0.53 ethanol  at 80.0C for 1.0h###","completion":" 1@@@","label":1,"representation":["2,5-furandicarboxylic acid","ZrOCl2·8H2O",["acetic acid","ethanol",null],[0.47,0.53,null],null,80.0,1.0],"solvents":["acetic acid","ethanol",null],"solvent_mol_ratios":[0.47,0.53,null]}
{"prompt":"What is the success of a reaction of 2,5-furandicarboxylic acid with ZrOCl2·8H2O in 0.47 acetic acid and 0.46 water and 0.07 isopropyl alcohol  at 80.0C for 1.0h###","completion":" 1@@@","label":1,"representation":["2,5-furandicarboxylic acid","ZrOCl2·8H2O",["acetic acid","water","isopropyl alcohol"],[0.47,0.46,0.07],null,80.0,1.0],"solvents":["acetic acid","water","isopropyl alcohol"],"solvent_mol_ratios":[0.47,0.46,0.07]}
{"prompt":"What is the success of a reaction of 2,5-furandicarboxylic acid with ZrOCl2·8H2O in 0.47 acetic acid and 0.4 water and 0.13 isopropyl alcohol  at 80.0C for 1.0h###","completion":" 1@@@","label":1,"representation":["2,5-furandicarboxylic acid","ZrOCl2·8H2O",["acetic acid","water","isopropyl alcohol"],[0.47,0.4,0.13],null,80.0,1.0],"solvents":["acetic acid","water","isopropyl alcohol"],"solvent_mol_ratios":[0.47,0.4,0.13]}
{"prompt":"What is the success of a reaction of 2,5-furandicarboxylic acid with ZrOCl2·8H2O in 0.47 acetic acid and 0.33 water and 0.2 isopropyl alcohol  at 80.0C for 1.0h###","completion":" 1@@@","label":1,"representation":["2,5-furandicarboxylic acid","ZrOCl2·8H2O",["acetic acid","water","isopropyl alcohol"],[0.47,0.33,0.2],null,80.0,1.0],"solvents":["acetic acid","water","isopropyl alcohol"],"solvent_mol_ratios":[0.47,0.33,0.2]}
{"prompt":"What is the success of a reaction of 2,5-furandicarboxylic acid with ZrOCl2·8H2O in 0.47 acetic acid and 0.26 water and 0.27 isopropyl alcohol  at 80.0C for 1.0h###","completion":" 1@@@","label":1,"representation":["2,5-furandicarboxylic acid","ZrOCl2·8H2O",["acetic acid","water","isopropyl alcohol"],[0.47,0.26,0.27],null,80.0,1.0],"solvents":["acetic acid","water","isopropyl alcohol"],"solvent_mol_ratios":[0.47,0.26,0.27]}
{"prompt":"What is the success of a reaction of 2,5-furandicarboxylic acid with ZrOCl2·8H2O in 0.47 acetic acid and 0.2 water and 0.33 isopropyl alcohol  at 80.0C for 1.0h###","completion":" 1@@@","label":1,"representation":["2,5-furandicarboxylic acid","ZrOCl2·8H2O",["acetic acid","water","isopropyl alcohol"],[0.47,0.2,0.33],null,80.0,1.0],"solvents":["acetic acid","water","isopropyl alcohol"],"solvent_mol_ratios":[0.47,0.2,0.33]}
{"prompt":"What is the success of a reaction of 2,5-furandicarboxylic acid with ZrOCl2·8H2O in 0.47 acetic acid and 0.13 water and 0.4 isopropyl alcohol  at 80.0C for 1.0h###","completion":" 1@@@","label":1,"representation":["2,5-furandicarboxylic acid","ZrOCl2·8H2O",["acetic acid","water","isopropyl alcohol"],[0.47,0.13,0.4],null,80.0,1.0],"solvents":["acetic acid","water","isopropyl alcohol"],"solvent_mol_ratios":[0.47,0.13,0.4]}
{"prompt":"What is the success of a reaction of 2,5-furandicarboxylic acid with ZrOCl2·8H2O in 0.47 acetic acid and 0.07 water and 0.46 isopropyl alcohol  at 80.0C for 1.0h###","completion":" 1@@@","label":1,"representation":["2,5-furandicarboxylic acid","ZrOCl2·8H2O",["acetic acid","water","isopropyl alcohol"],[0.47,0.07,0.46],null,80.0,1.0],"solvents":["acetic acid","water","isopropyl alcohol"],"solvent_mol_ratios":[0.47,0.07,0.46]}
{"prompt":"What is the success of a reaction of 2,5-furandicarboxylic acid with ZrOCl2·8H2O in 0.47 acetic acid and 0.46 water and 0.07 ethanol  at 80.0C for 1.0h###","completion":" 1@@@","label":1,"representation":["2,5-furandicarboxylic acid","ZrOCl2·8H2O",["acetic acid","water","ethanol"],[0.47,0.46,0.07],null,80.0,1.0],"solvents":["acetic acid","water","ethanol"],"solvent_mol_ratios":[0.47,0.46,0.07]}
{"prompt":"What is the success of a reaction of 2,5-furandicarboxylic acid with ZrOCl2·8H2O in 0.47 acetic acid and 0.4 water and 0.13 ethanol  at 80.0C for 1.0h###","completion":" 1@@@","label":1,"representation":["2,5-furandicarboxylic acid","ZrOCl2·8H2O",["acetic acid","water","ethanol"],[0.47,0.4,0.13],null,80.0,1.0],"solvents":["acetic acid","water","ethanol"],"solvent_mol_ratios":[0.47,0.4,0.13]}
{"prompt":"What is the success of a reaction of 2,5-furandicarboxylic acid with ZrOCl2·8H2O in 0.47 acetic acid and 0.33 water and 0.2 ethanol  at 80.0C for 1.0h###","completion":" 1@@@","label":1,"representation":["2,5-furandicarboxylic acid","ZrOCl2·8H2O",["acetic acid","water","ethanol"],[0.47,0.33,0.2],null,80.0,1.0],"solvents":["acetic acid","water","ethanol"],"solvent_mol_ratios":[0.47,0.33,0.2]}
{"prompt":"What is the success of a reaction of 2,5-furandicarboxylic acid with ZrOCl2·8H2O in 0.47 acetic acid and 0.26 water and 0.27 ethanol  at 80.0C for 1.0h###","completion":" 1@@@","label":1,"representation":["2,5-furandicarboxylic acid","ZrOCl2·8H2O",["acetic acid","water","ethanol"],[0.47,0.26,0.27],null,80.0,1.0],"solvents":["acetic acid","water","ethanol"],"solvent_mol_ratios":[0.47,0.26,0.27]}
{"prompt":"What is the success of a reaction of 2,5-furandicarboxylic acid with ZrOCl2·8H2O in 0.47 acetic acid and 0.2 water and 0.33 ethanol  at 80.0C for 1.0h###","completion":" 1@@@","label":1,"representation":["2,5-furandicarboxylic acid","ZrOCl2·8H2O",["acetic acid","water","ethanol"],[0.47,0.2,0.33],null,80.0,1.0],"solvents":["acetic acid","water","ethanol"],"solvent_mol_ratios":[0.47,0.2,0.33]}
{"prompt":"What is the success of a reaction of 2,5-furandicarboxylic acid with ZrOCl2·8H2O in 0.47 acetic acid and 0.13 water and 0.4 ethanol  at 80.0C for 1.0h###","completion":" 1@@@","label":1,"representation":["2,5-furandicarboxylic acid","ZrOCl2·8H2O",["acetic acid","water","ethanol"],[0.47,0.13,0.4],null,80.0,1.0],"solvents":["acetic acid","water","ethanol"],"solvent_mol_ratios":[0.47,0.13,0.4]}
{"prompt":"What is the success of a reaction of 2,5-furandicarboxylic acid with ZrOCl2·8H2O in 0.47 acetic acid and 0.07 water and 0.46 ethanol  at 80.0C for 1.0h###","completion":" 1@@@","label":1,"representation":["2,5-furandicarboxylic acid","ZrOCl2·8H2O",["acetic acid","water","ethanol"],[0.47,0.07,0.46],null,80.0,1.0],"solvents":["acetic acid","water","ethanol"],"solvent_mol_ratios":[0.47,0.07,0.46]}
{"prompt":"What is the success of a reaction of 2,5-furandicarboxylic acid with ZrOCl2·8H2O in 0.47 acetic acid and 0.53 DMF  at 80.0C for 1.0h###","completion":" 0@@@","label":0,"representation":["2,5-furandicarboxylic acid","ZrOCl2·8H2O",["acetic acid","DMF",null],[0.47,0.53,null],null,80.0,1.0],"solvents":["acetic acid","DMF",null],"solvent_mol_ratios":[0.47,0.53,null]}
{"prompt":"What is the success of a reaction of 2,5-furandicarboxylic acid with ZrOCl2·8H2O in 0.47 acetic acid and 0.53 benzyl alcohol  at 80.0C for 1.0h###","completion":" 0@@@","label":0,"representation":["2,5-furandicarboxylic acid","ZrOCl2·8H2O",["acetic acid","benzyl alcohol",null],[0.47,0.53,null],null,80.0,1.0],"solvents":["acetic acid","benzyl alcohol",null],"solvent_mol_ratios":[0.47,0.53,null]}
{"prompt":"What is the success of a reaction of 2,5-furandicarboxylic acid with ZrOCl2·8H2O in 0.47 acetic acid and 0.53 ethylene glycol  at 80.0C for 1.0h###","completion":" 0@@@","label":0,"representation":["2,5-furandicarboxylic acid","ZrOCl2·8H2O",["acetic acid","ethylene glycol",null],[0.47,0.53,null],null,80.0,1.0],"solvents":["acetic acid","ethylene glycol",null],"solvent_mol_ratios":[0.47,0.53,null]}
{"prompt":"What is the success of a reaction of 2,5-furandicarboxylic acid with ZrOCl2·8H2O in 0.47 formic acid and 0.53 DMF  at 80.0C for 1.0h###","completion":" 0@@@","label":0,"representation":["2,5-furandicarboxylic acid","ZrOCl2·8H2O",["formic acid","DMF",null],[0.47,0.53,null],null,80.0,1.0],"solvents":["formic acid","DMF",null],"solvent_mol_ratios":[0.47,0.53,null]}
{"prompt":"What is the success of a reaction of 2,5-furandicarboxylic acid with ZrOCl2·8H2O in 0.47 formic acid and 0.53 benzyl alcohol  at 80.0C for 1.0h###","completion":" 0@@@","label":0,"representation":["2,5-furandicarboxylic acid","ZrOCl2·8H2O",["formic acid","benzyl alcohol",null],[0.47,0.53,null],null,80.0,1.0],"solvents":["formic acid","benzyl alcohol",null],"solvent_mol_ratios":[0.47,0.53,null]}
{"prompt":"What is the success of a reaction of 2,5-furandicarboxylic acid with ZrOCl2·8H2O in 0.47 formic acid and 0.53 ethylene glycol  at 80.0C for 1.0h###","completion":" 0@@@","label":0,"representation":["2,5-furandicarboxylic acid","ZrOCl2·8H2O",["formic acid","ethylene glycol",null],[0.47,0.53,null],null,80.0,1.0],"solvents":["formic acid","ethylene glycol",null],"solvent_mol_ratios":[0.47,0.53,null]}
{"prompt":"What is the success of a reaction of 2,5-furandicarboxylic acid with (NH4)2[Ce(NO3)6] in 0.57 DMF and 0.24 formic acid and 0.19 water  at 100.0C for 0.25h###","completion":" 1@@@","label":1,"representation":["2,5-furandicarboxylic acid","(NH4)2[Ce(NO3)6]",["DMF","formic acid","water"],[0.57,0.24,0.19],null,100.0,0.25],"solvents":["DMF","formic acid","water"],"solvent_mol_ratios":[0.57,0.24,0.19]}
{"prompt":"What is the success of a reaction of (R)-2-(4′-(4′′-carboxybenzyloxy)phenoxy)propanoic acid with Ni(AcO)2·4H2O in 0.13 methanol and 0.87 water and NaOH at 120.0C for 72.0h###","completion":" 1@@@","label":1,"representation":["(R)-2-(4′-(4′′-carboxybenzyloxy)phenoxy)propanoic acid","Ni(AcO)2·4H2O",["methanol","water",null],[0.13,0.87,null],"NaOH",120.0,72.0],"solvents":["methanol","water",null],"solvent_mol_ratios":[0.13,0.87,null]}
{"prompt":"What is the success of a reaction of (R)-2-(4′-(4′′-carboxybenzyloxy)phenoxy)propanoic acid with Co(AcO)2·4H2O in 0.13 methanol and 0.87 water and NaOH at 120.0C for 72.0h###","completion":" 1@@@","label":1,"representation":["(R)-2-(4′-(4′′-carboxybenzyloxy)phenoxy)propanoic acid","Co(AcO)2·4H2O",["methanol","water",null],[0.13,0.87,null],"NaOH",120.0,72.0],"solvents":["methanol","water",null],"solvent_mol_ratios":[0.13,0.87,null]}
{"prompt":"What is the success of a reaction of (R)-2-(4′-(4′′-carboxybenzyloxy)phenoxy)propanoic acid with Cd(AcO)2·2H2O in 0.13 methanol and 0.87 water and NaOH at 120.0C for 72.0h###","completion":" 1@@@","label":1,"representation":["(R)-2-(4′-(4′′-carboxybenzyloxy)phenoxy)propanoic acid","Cd(AcO)2·2H2O",["methanol","water",null],[0.13,0.87,null],"NaOH",120.0,72.0],"solvents":["methanol","water",null],"solvent_mol_ratios":[0.13,0.87,null]}
{"prompt":"What is the success of a reaction of (S)-4′-(1-carboxyethoxy)-[1,1′-biphenyl]-4-carboxylic acid with Zn(NO3)2·6H2O in 0.8 acetonitrile and 0.2 water  at 120.0C for 72.0h###","completion":" 1@@@","label":1,"representation":["(S)-4′-(1-carboxyethoxy)-[1,1′-biphenyl]-4-carboxylic acid","Zn(NO3)2·6H2O",["acetonitrile","water",null],[0.8,0.2,null],null,120.0,72.0],"solvents":["acetonitrile","water",null],"solvent_mol_ratios":[0.8,0.2,null]}
{"prompt":"What is the success of a reaction of (S)-6-(1-carboxyethoxy)-2-naphthoic acid with Zn(NO3)2·6H2O in 0.8 acetonitrile and 0.2 water  at 140.0C for 72.0h###","completion":" 1@@@","label":1,"representation":["(S)-6-(1-carboxyethoxy)-2-naphthoic acid","Zn(NO3)2·6H2O",["acetonitrile","water",null],[0.8,0.2,null],null,140.0,72.0],"solvents":["acetonitrile","water",null],"solvent_mol_ratios":[0.8,0.2,null]}
{"prompt":"What is the success of a reaction of 4′-(1-carboxyethoxy)-[1,1′-biphenyl]-3,5-dicarboxylic acid with CoCl2·6H2O in 0.5 acetonitrile and 0.5 water and NaOH at 120.0C for 72.0h###","completion":" 1@@@","label":1,"representation":["4′-(1-carboxyethoxy)-[1,1′-biphenyl]-3,5-dicarboxylic acid","CoCl2·6H2O",["acetonitrile","water",null],[0.5,0.5,null],"NaOH",120.0,72.0],"solvents":["acetonitrile","water",null],"solvent_mol_ratios":[0.5,0.5,null]}

File: experiments/03_classification/mof_solvent/balasz/out_old/20230130_114357/train.jsonl (part 1 of 2)
{"prompt":"What is the success of a reaction of  (1R, 3S)-1,2,2-trimethyl-3-(pyridin-3-ylmethylcarbamoyl)cyclopentanecarboxylic acid with CdSO4·8\/3H2O in 1.0 water and NaOH at 100.0C for 30.0h###","completion":" 1@@@","label":1,"representation":[" (1R, 3S)-1,2,2-trimethyl-3-(pyridin-3-ylmethylcarbamoyl)cyclopentanecarboxylic acid","CdSO4·8\/3H2O",["water",null,null],[1.0,0.0,0.0],"NaOH",100.0,30.0],"solvents":["water",null,null],"solvent_mol_ratios":[1.0,0.0,0.0]}
{"prompt":"What is the success of a reaction of benzene-1,3,5-tricarboxylic acid with NiNO3·6H2O in 0.5 DMF and 0.5 water  at 160.0C for 48.0h###","completion":" 1@@@","label":1,"representation":["benzene-1,3,5-tricarboxylic acid","NiNO3·6H2O",["DMF","water",null],[0.5,0.5,0.0],null,160.0,48.0],"solvents":["DMF","water",null],"solvent_mol_ratios":[0.5,0.5,0.0]}
{"prompt":"What is the success of a reaction of benzene-1,3,5-tricarboxylic acid with NiNO3·6H2O in 0.5 ethanol and 0.5 water  at 160.0C for 48.0h###","completion":" 1@@@","label":1,"representation":["benzene-1,3,5-tricarboxylic acid","NiNO3·6H2O",["ethanol","water",null],[0.5,0.5,0.0],null,160.0,48.0],"solvents":["ethanol","water",null],"solvent_mol_ratios":[0.5,0.5,0.0]}
{"prompt":"What is the success of a reaction of 5-azidoisophthalic acid with Cu(NO3)2·3H2O in 1.0 DMA  at 25.0C for 504.0h###","completion":" 1@@@","label":1,"representation":["5-azidoisophthalic acid","Cu(NO3)2·3H2O",["DMA",null,null],[1.0,null,null],null,25.0,504.0],"solvents":["DMA",null,null],"solvent_mol_ratios":[1.0,null,null]}
{"prompt":"What is the success of a reaction of 5-azidoisophthalic acid with Cu(NO3)2·3H2O in 1.0 DMA  at 85.0C for 24.0h###","completion":" 1@@@","label":1,"representation":["5-azidoisophthalic acid","Cu(NO3)2·3H2O",["DMA",null,null],[1.0,null,null],null,85.0,24.0],"solvents":["DMA",null,null],"solvent_mol_ratios":[1.0,null,null]}
{"prompt":"What is the success of a reaction of 5-azidoisophthalic acid with Cu(NO3)2·3H2O in 1.0 DMF  at 85.0C for 24.0h###","completion":" 0@@@","label":0,"representation":["5-azidoisophthalic acid","Cu(NO3)2·3H2O",["DMF",null,null],[1.0,null,null],null,85.0,24.0],"solvents":["DMF",null,null],"solvent_mol_ratios":[1.0,null,null]}
{"prompt":"What is the success of a reaction of benzene-1,4-dicarboxylic acid with ZrCl4 in 0.82 Solketal and 0.01 water and 0.18 acetic acid  at 120.0C for 16.0h###","completion":" 0@@@","label":0,"representation":["benzene-1,4-dicarboxylic acid","ZrCl4",["Solketal","water","acetic acid"],[0.818,0.006,0.176],null,120.0,16.0],"solvents":["Solketal","water","acetic acid"],"solvent_mol_ratios":[0.818,0.006,0.176]}
{"prompt":"What is the success of a reaction of benzene-1,4-dicarboxylic acid with ZrCl4 in 0.82 1-(2-hydroxyehtyl)-1-pyrrolidone and 0.01 water and 0.18 acetic acid  at 120.0C for 16.0h###","completion":" 1@@@","label":1,"representation":["benzene-1,4-dicarboxylic acid","ZrCl4",["1-(2-hydroxyehtyl)-1-pyrrolidone","water","acetic acid"],[0.818,0.006,0.176],null,120.0,16.0],"solvents":["1-(2-hydroxyehtyl)-1-pyrrolidone","water","acetic acid"],"solvent_mol_ratios":[0.818,0.006,0.176]}
{"prompt":"What is the success of a reaction of benzene-1,4-dicarboxylic acid with ZrCl4 in 0.82 1,3-propanediol and 0.01 water and 0.18 acetic acid  at 120.0C for 16.0h###","completion":" 1@@@","label":1,"representation":["benzene-1,4-dicarboxylic acid","ZrCl4",["1,3-propanediol","water","acetic acid"],[0.818,0.006,0.176],null,120.0,16.0],"solvents":["1,3-propanediol","water","acetic acid"],"solvent_mol_ratios":[0.818,0.006,0.176]}
{"prompt":"What is the success of a reaction of benzene-1,4-dicarboxylic acid with ZrCl4 in 0.82 2-ethylhexylacetate and 0.01 water and 0.18 acetic acid  at 120.0C for 16.0h###","completion":" 0@@@","label":0,"representation":["benzene-1,4-dicarboxylic acid","ZrCl4",["2-ethylhexylacetate","water","acetic acid"],[0.818,0.006,0.176],null,120.0,16.0],"solvents":["2-ethylhexylacetate","water","acetic acid"],"solvent_mol_ratios":[0.818,0.006,0.176]}
{"prompt":"What is the success of a reaction of benzene-1,4-dicarboxylic acid with ZrCl4 in 0.82 diethyl succinate and 0.01 water and 0.18 acetic acid  at 120.0C for 16.0h###","completion":" 0@@@","label":0,"representation":["benzene-1,4-dicarboxylic acid","ZrCl4",["diethyl succinate","water","acetic acid"],[0.818,0.006,0.176],null,120.0,16.0],"solvents":["diethyl succinate","water","acetic acid"],"solvent_mol_ratios":[0.818,0.006,0.176]}
{"prompt":"What is the success of a reaction of benzene-1,4-dicarboxylic acid with ZrCl4 in 0.82 dimethyl adipate and 0.01 water and 0.18 acetic acid  at 120.0C for 16.0h###","completion":" 0@@@","label":0,"representation":["benzene-1,4-dicarboxylic acid","ZrCl4",["dimethyl adipate","water","acetic acid"],[0.818,0.006,0.176],null,120.0,16.0],"solvents":["dimethyl adipate","water","acetic acid"],"solvent_mol_ratios":[0.818,0.006,0.176]}
{"prompt":"What is the success of a reaction of benzene-1,4-dicarboxylic acid with ZrCl4 in 0.82 dimethyl succinate and 0.01 water and 0.18 acetic acid  at 120.0C for 16.0h###","completion":" 0@@@","label":0,"representation":["benzene-1,4-dicarboxylic acid","ZrCl4",["dimethyl succinate","water","acetic acid"],[0.818,0.006,0.176],null,120.0,16.0],"solvents":["dimethyl succinate","water","acetic acid"],"solvent_mol_ratios":[0.818,0.006,0.176]}
{"prompt":"What is the success of a reaction of benzene-1,4-dicarboxylic acid with ZrCl4 in 0.82 Esterol F and 0.01 water and 0.18 acetic acid  at 120.0C for 16.0h###","completion":" 0@@@","label":0,"representation":["benzene-1,4-dicarboxylic acid","ZrCl4",["Esterol F","water","acetic acid"],[0.818,0.006,0.176],null,120.0,16.0],"solvents":["Esterol F","water","acetic acid"],"solvent_mol_ratios":[0.818,0.006,0.176]}
{"prompt":"What is the success of a reaction of benzene-1,4-dicarboxylic acid with ZrCl4 in 0.82 ethylene glycol diacetate and 0.01 water and 0.18 acetic acid  at 120.0C for 16.0h###","completion":" 1@@@","label":1,"representation":["benzene-1,4-dicarboxylic acid","ZrCl4",["ethylene glycol diacetate","water","acetic acid"],[0.818,0.006,0.176],null,120.0,16.0],"solvents":["ethylene glycol diacetate","water","acetic acid"],"solvent_mol_ratios":[0.818,0.006,0.176]}
{"prompt":"What is the success of a reaction of benzene-1,4-dicarboxylic acid with ZrCl4 in 0.82 ethyl-L-lactate and 0.01 water and 0.18 acetic acid  at 120.0C for 16.0h###","completion":" 0@@@","label":0,"representation":["benzene-1,4-dicarboxylic acid","ZrCl4",["ethyl-L-lactate","water","acetic acid"],[0.818,0.006,0.176],null,120.0,16.0],"solvents":["ethyl-L-lactate","water","acetic acid"],"solvent_mol_ratios":[0.818,0.006,0.176]}
{"prompt":"What is the success of a reaction of benzene-1,4-dicarboxylic acid with ZrCl4 in 0.82 γ-valerolactone and 0.01 water and 0.18 acetic acid  at 120.0C for 16.0h###","completion":" 1@@@","label":1,"representation":["benzene-1,4-dicarboxylic acid","ZrCl4",["γ-valerolactone","water","acetic acid"],[0.818,0.006,0.176],null,120.0,16.0],"solvents":["γ-valerolactone","water","acetic acid"],"solvent_mol_ratios":[0.818,0.006,0.176]}
{"prompt":"What is the success of a reaction of benzene-1,4-dicarboxylic acid with ZrCl4 in 0.82 i-butylacetate and 0.01 water and 0.18 acetic acid  at 120.0C for 16.0h###","completion":" 0@@@","label":0,"representation":["benzene-1,4-dicarboxylic acid","ZrCl4",["i-butylacetate","water","acetic acid"],[0.818,0.006,0.176],null,120.0,16.0],"solvents":["i-butylacetate","water","acetic acid"],"solvent_mol_ratios":[0.818,0.006,0.176]}
{"prompt":"What is the success of a reaction of benzene-1,4-dicarboxylic acid with ZrCl4 in 0.82 i-propylacetate and 0.01 water and 0.18 acetic acid  at 120.0C for 16.0h###","completion":" 0@@@","label":0,"representation":["benzene-1,4-dicarboxylic acid","ZrCl4",["i-propylacetate","water","acetic acid"],[0.818,0.006,0.176],null,120.0,16.0],"solvents":["i-propylacetate","water","acetic acid"],"solvent_mol_ratios":[0.818,0.006,0.176]}
{"prompt":"What is the success of a reaction of benzene-1,4-dicarboxylic acid with ZrCl4 in 0.82 IRIS and 0.01 water and 0.18 acetic acid  at 120.0C for 16.0h###","completion":" 0@@@","label":0,"representation":["benzene-1,4-dicarboxylic acid","ZrCl4",["IRIS","water","acetic acid"],[0.818,0.006,0.176],null,120.0,16.0],"solvents":["IRIS","water","acetic acid"],"solvent_mol_ratios":[0.818,0.006,0.176]}
{"prompt":"What is the success of a reaction of benzene-1,4-dicarboxylic acid with ZrCl4 in 0.82 isoamyl acetate and 0.01 water and 0.18 acetic acid  at 120.0C for 16.0h###","completion":" 0@@@","label":0,"representation":["benzene-1,4-dicarboxylic acid","ZrCl4",["isoamyl acetate","water","acetic acid"],[0.818,0.006,0.176],null,120.0,16.0],"solvents":["isoamyl acetate","water","acetic acid"],"solvent_mol_ratios":[0.818,0.006,0.176]}
{"prompt":"What is the success of a reaction of benzene-1,4-dicarboxylic acid with ZrCl4 in 0.82 methyl laurate and 0.01 water and 0.18 acetic acid  at 120.0C for 16.0h###","completion":" 1@@@","label":1,"representation":["benzene-1,4-dicarboxylic acid","ZrCl4",["methyl laurate","water","acetic acid"],[0.818,0.006,0.176],null,120.0,16.0],"solvents":["methyl laurate","water","acetic acid"],"solvent_mol_ratios":[0.818,0.006,0.176]}
{"prompt":"What is the success of a reaction of benzene-1,4-dicarboxylic acid with ZrCl4 in 0.82 n-amyl acetate and 0.01 water and 0.18 acetic acid  at 120.0C for 16.0h###","completion":" 0@@@","label":0,"representation":["benzene-1,4-dicarboxylic acid","ZrCl4",["n-amyl acetate","water","acetic acid"],[0.818,0.006,0.176],null,120.0,16.0],"solvents":["n-amyl acetate","water","acetic acid"],"solvent_mol_ratios":[0.818,0.006,0.176]}
{"prompt":"What is the success of a reaction of benzene-1,4-dicarboxylic acid with ZrCl4 in 0.82 Purasolv EHL and 0.01 water and 0.18 acetic acid  at 120.0C for 16.0h###","completion":" 0@@@","label":0,"representation":["benzene-1,4-dicarboxylic acid","ZrCl4",["Purasolv EHL","water","acetic acid"],[0.818,0.006,0.176],null,120.0,16.0],"solvents":["Purasolv EHL","water","acetic acid"],"solvent_mol_ratios":[0.818,0.006,0.176]}
{"prompt":"What is the success of a reaction of benzene-1,4-dicarboxylic acid with ZrCl4 in 0.82 triacetine and 0.01 water and 0.18 acetic acid  at 120.0C for 16.0h###","completion":" 0@@@","label":0,"representation":["benzene-1,4-dicarboxylic acid","ZrCl4",["triacetine","water","acetic acid"],[0.818,0.006,0.176],null,120.0,16.0],"solvents":["triacetine","water","acetic acid"],"solvent_mol_ratios":[0.818,0.006,0.176]}
{"prompt":"What is the success of a reaction of benzene-1,4-dicarboxylic acid with ZrCl4 in 0.82 diethyl carbonate and 0.01 water and 0.18 acetic acid  at 120.0C for 16.0h###","completion":" 1@@@","label":1,"representation":["benzene-1,4-dicarboxylic acid","ZrCl4",["diethyl carbonate","water","acetic acid"],[0.818,0.006,0.176],null,120.0,16.0],"solvents":["diethyl carbonate","water","acetic acid"],"solvent_mol_ratios":[0.818,0.006,0.176]}
{"prompt":"What is the success of a reaction of benzene-1,4-dicarboxylic acid with ZrCl4 in 0.82 dimethyl carbonate and 0.01 water and 0.18 acetic acid  at 120.0C for 16.0h###","completion":" 0@@@","label":0,"representation":["benzene-1,4-dicarboxylic acid","ZrCl4",["dimethyl carbonate","water","acetic acid"],[0.818,0.006,0.176],null,120.0,16.0],"solvents":["dimethyl carbonate","water","acetic acid"],"solvent_mol_ratios":[0.818,0.006,0.176]}
{"prompt":"What is the success of a reaction of benzene-1,4-dicarboxylic acid with ZrCl4 in 0.82 propylene carbonate and 0.01 water and 0.18 acetic acid  at 120.0C for 16.0h###","completion":" 1@@@","label":1,"representation":["benzene-1,4-dicarboxylic acid","ZrCl4",["propylene carbonate","water","acetic acid"],[0.818,0.006,0.176],null,120.0,16.0],"solvents":["propylene carbonate","water","acetic acid"],"solvent_mol_ratios":[0.818,0.006,0.176]}
{"prompt":"What is the success of a reaction of benzene-1,4-dicarboxylic acid with ZrCl4 in 0.82 cyclohexanone and 0.01 water and 0.18 acetic acid  at 120.0C for 16.0h###","completion":" 0@@@","label":0,"representation":["benzene-1,4-dicarboxylic acid","ZrCl4",["cyclohexanone","water","acetic acid"],[0.818,0.006,0.176],null,120.0,16.0],"solvents":["cyclohexanone","water","acetic acid"],"solvent_mol_ratios":[0.818,0.006,0.176]}
{"prompt":"What is the success of a reaction of benzene-1,4-dicarboxylic acid with ZrCl4 in 0.82 p-cymene and 0.01 water and 0.18 acetic acid  at 120.0C for 16.0h###","completion":" 0@@@","label":0,"representation":["benzene-1,4-dicarboxylic acid","ZrCl4",["p-cymene","water","acetic acid"],[0.818,0.006,0.176],null,120.0,16.0],"solvents":["p-cymene","water","acetic acid"],"solvent_mol_ratios":[0.818,0.006,0.176]}
{"prompt":"What is the success of a reaction of benzene-1,4-dicarboxylic acid with ZrCl4 in 0.82 1,3-dioxolane and 0.01 water and 0.18 acetic acid  at 120.0C for 16.0h###","completion":" 0@@@","label":0,"representation":["benzene-1,4-dicarboxylic acid","ZrCl4",["1,3-dioxolane","water","acetic acid"],[0.818,0.006,0.176],null,120.0,16.0],"solvents":["1,3-dioxolane","water","acetic acid"],"solvent_mol_ratios":[0.818,0.006,0.176]}
{"prompt":"What is the success of a reaction of benzene-1,4-dicarboxylic acid with ZrCl4 in 0.82 2-methyltetrahydrofuran and 0.01 water and 0.18 acetic acid  at 120.0C for 16.0h###","completion":" 0@@@","label":0,"representation":["benzene-1,4-dicarboxylic acid","ZrCl4",["2-methyltetrahydrofuran","water","acetic acid"],[0.818,0.006,0.176],null,120.0,16.0],"solvents":["2-methyltetrahydrofuran","water","acetic acid"],"solvent_mol_ratios":[0.818,0.006,0.176]}
{"prompt":"What is the success of a reaction of benzene-1,4-dicarboxylic acid with ZrCl4 in 0.82 anisole and 0.01 water and 0.18 acetic acid  at 120.0C for 16.0h###","completion":" 0@@@","label":0,"representation":["benzene-1,4-dicarboxylic acid","ZrCl4",["anisole","water","acetic acid"],[0.818,0.006,0.176],null,120.0,16.0],"solvents":["anisole","water","acetic acid"],"solvent_mol_ratios":[0.818,0.006,0.176]}
{"prompt":"What is the success of a reaction of benzene-1,4-dicarboxylic acid with ZrCl4 in 0.82 4-methyltetrahydropyran and 0.01 water and 0.18 acetic acid  at 120.0C for 16.0h###","completion":" 0@@@","label":0,"representation":["benzene-1,4-dicarboxylic acid","ZrCl4",["4-methyltetrahydropyran","water","acetic acid"],[0.818,0.006,0.176],null,120.0,16.0],"solvents":["4-methyltetrahydropyran","water","acetic acid"],"solvent_mol_ratios":[0.818,0.006,0.176]}
{"prompt":"What is the success of a reaction of benzene-1,4-dicarboxylic acid with ZrCl4 in 0.82 cyclopentylmethyl ether and 0.01 water and 0.18 acetic acid  at 120.0C for 16.0h###","completion":" 0@@@","label":0,"representation":["benzene-1,4-dicarboxylic acid","ZrCl4",["cyclopentylmethyl ether","water","acetic acid"],[0.818,0.006,0.176],null,120.0,16.0],"solvents":["cyclopentylmethyl ether","water","acetic acid"],"solvent_mol_ratios":[0.818,0.006,0.176]}
{"prompt":"What is the success of a reaction of benzene-1,4-dicarboxylic acid with ZrCl4 in 0.82 t-amylmethyl ether and 0.01 water and 0.18 acetic acid  at 120.0C for 16.0h###","completion":" 1@@@","label":1,"representation":["benzene-1,4-dicarboxylic acid","ZrCl4",["t-amylmethyl ether","water","acetic acid"],[0.818,0.006,0.176],null,120.0,16.0],"solvents":["t-amylmethyl ether","water","acetic acid"],"solvent_mol_ratios":[0.818,0.006,0.176]}
{"prompt":"What is the success of a reaction of benzene-1,4-dicarboxylic acid with ZrCl4 in 0.82 Polarclean and 0.01 water and 0.18 acetic acid  at 120.0C for 16.0h###","completion":" 1@@@","label":1,"representation":["benzene-1,4-dicarboxylic acid","ZrCl4",["Polarclean","water","acetic acid"],[0.818,0.006,0.176],null,120.0,16.0],"solvents":["Polarclean","water","acetic acid"],"solvent_mol_ratios":[0.818,0.006,0.176]}
{"prompt":"What is the success of a reaction of benzene-1,4-dicarboxylic acid with ZrCl4 in 0.82 Steposol and 0.01 water and 0.18 acetic acid  at 120.0C for 16.0h###","completion":" 1@@@","label":1,"representation":["benzene-1,4-dicarboxylic acid","ZrCl4",["Steposol","water","acetic acid"],[0.818,0.006,0.176],null,120.0,16.0],"solvents":["Steposol","water","acetic acid"],"solvent_mol_ratios":[0.818,0.006,0.176]}
{"prompt":"What is the success of a reaction of benzene-1,4-dicarboxylic acid with ZrCl4 in 0.99 Steposol and 0.01 water  at 120.0C for 16.0h###","completion":" 1@@@","label":1,"representation":["benzene-1,4-dicarboxylic acid","ZrCl4",["Steposol","water",null],[0.993,0.007,null],null,120.0,16.0],"solvents":["Steposol","water",null],"solvent_mol_ratios":[0.993,0.007,null]}
{"prompt":"What is the success of a reaction of benzene-1,4-dicarboxylic acid with ZrCl4 in 0.82 DMF and 0.01 water and 0.18 acetic acid  at 120.0C for 16.0h###","completion":" 1@@@","label":1,"representation":["benzene-1,4-dicarboxylic acid","ZrCl4",["DMF","water","acetic acid"],[0.818,0.006,0.176],null,120.0,16.0],"solvents":["DMF","water","acetic acid"],"solvent_mol_ratios":[0.818,0.006,0.176]}
{"prompt":"What is the success of a reaction of 2,5-dihydroxyterephthalic acid with Ti(OiPr)4 in 1.0 DEF  at 178.0C for 2.0h###","completion":" 1@@@","label":1,"representation":["2,5-dihydroxyterephthalic acid","Ti(OiPr)4",["DEF",null,null],[1.0,null,null],null,178.0,2.0],"solvents":["DEF",null,null],"solvent_mol_ratios":[1.0,null,null]}
{"prompt":"What is the success of a reaction of 2,5-dihydroxyterephthalic acid with Ti(OiPr)4 in 1.0 DEF  at 200.0C for 20.0h###","completion":" 1@@@","label":1,"representation":["2,5-dihydroxyterephthalic acid","Ti(OiPr)4",["DEF",null,null],[1.0,null,null],null,200.0,20.0],"solvents":["DEF",null,null],"solvent_mol_ratios":[1.0,null,null]}
{"prompt":"What is the success of a reaction of 2,5-dihydroxyterephthalic acid with Ti(OiPr)4 in 0.5 DEF and 0.5 methanol  at 180.0C for 24.0h###","completion":" 1@@@","label":1,"representation":["2,5-dihydroxyterephthalic acid","Ti(OiPr)4",["DEF","methanol",null],[0.5,0.5,null],null,180.0,24.0],"solvents":["DEF","methanol",null],"solvent_mol_ratios":[0.5,0.5,null]}
{"prompt":"What is the success of a reaction of 2,5-dihydroxyterephthalic acid with Ti(OiPr)4 in 0.67 acetic acid and 0.33 diethylamine  at 120.0C for 120.0h###","completion":" 1@@@","label":1,"representation":["2,5-dihydroxyterephthalic acid","Ti(OiPr)4",["acetic acid","diethylamine",null],[0.67,0.33,null],null,120.0,120.0],"solvents":["acetic acid","diethylamine",null],"solvent_mol_ratios":[0.67,0.33,null]}
{"prompt":"What is the success of a reaction of 2,5-dihydroxyterephthalic acid with Ti(OiPr)4 in 1.0 DEF and catechol at 180.0C for 48.0h###","completion":" 1@@@","label":1,"representation":["2,5-dihydroxyterephthalic acid","Ti(OiPr)4",["DEF",null,null],[1.0,null,null],"catechol",180.0,48.0],"solvents":["DEF",null,null],"solvent_mol_ratios":[1.0,null,null]}
{"prompt":"What is the success of a reaction of 5-[(3,5-dicarboxyphenyl)methyl]benzene-1,3-dicarboxylic acid with ZrCl4 in 0.42 formic acid and 0.58 acetic anhydride  at 120.0C for 60.0h###","completion":" 1@@@","label":1,"representation":["5-[(3,5-dicarboxyphenyl)methyl]benzene-1,3-dicarboxylic acid","ZrCl4",["formic acid","acetic anhydride",null],[0.42,0.58,null],null,120.0,60.0],"solvents":["formic acid","acetic anhydride",null],"solvent_mol_ratios":[0.42,0.58,null]}
{"prompt":"What is the success of a reaction of benzene-1,4-dicarboxylic acid with Al(NO3)3·9H2O in 1.0 tetrahydrofuran  at 70.0C for 72.0h###","completion":" 1@@@","label":1,"representation":["benzene-1,4-dicarboxylic acid","Al(NO3)3·9H2O",["tetrahydrofuran",null,null],[1.0,null,null],null,70.0,72.0],"solvents":["tetrahydrofuran",null,null],"solvent_mol_ratios":[1.0,null,null]}
{"prompt":"What is the success of a reaction of 2,6-naphthalenedicarboxylic acid with Al(NO3)3·9H2O in 1.0 water and KOH at 210.0C for 16.0h###","completion":" 1@@@","label":1,"representation":["2,6-naphthalenedicarboxylic acid","Al(NO3)3·9H2O",["water",null,null],[1.0,null,null],"KOH",210.0,16.0],"solvents":["water",null,null],"solvent_mol_ratios":[1.0,null,null]}
{"prompt":"What is the success of a reaction of N,N′-piperazinebismethylphosphonic acid with AlCl3·6H2O in 1.0 water and NaOH at 190.0C for 130.0h###","completion":" 1@@@","label":1,"representation":["N,N′-piperazinebismethylphosphonic acid","AlCl3·6H2O",["water",null,null],[1.0,null,null],"NaOH",190.0,130.0],"solvents":["water",null,null],"solvent_mol_ratios":[1.0,null,null]}
{"prompt":"What is the success of a reaction of benzene-1,3,5-tricarboxylic acid with Al(NO3)3·9H2O in 1.0 water  at 210.0C for 24.0h###","completion":" 1@@@","label":1,"representation":["benzene-1,3,5-tricarboxylic acid","Al(NO3)3·9H2O",["water",null,null],[1.0,null,null],null,210.0,24.0],"solvents":["water",null,null],"solvent_mol_ratios":[1.0,null,null]}
{"prompt":"What is the success of a reaction of 1,2,4,5-benzenetetracarboxylic acid with Al(NO3)3·9H2O in 1.0 water  at 210.0C for 24.0h###","completion":" 1@@@","label":1,"representation":["1,2,4,5-benzenetetracarboxylic acid","Al(NO3)3·9H2O",["water",null,null],[1.0,null,null],null,210.0,24.0],"solvents":["water",null,null],"solvent_mol_ratios":[1.0,null,null]}
{"prompt":"What is the success of a reaction of 4,4′-azobenzenedicarboxylic acid with Al(NO3)3·9H2O in 1.0 water  at 210.0C for 24.0h###","completion":" 1@@@","label":1,"representation":["4,4′-azobenzenedicarboxylic acid","Al(NO3)3·9H2O",["water",null,null],[1.0,null,null],null,210.0,24.0],"solvents":["water",null,null],"solvent_mol_ratios":[1.0,null,null]}
{"prompt":"What is the success of a reaction of 1,4-naphthalenedicarboxylic acid with Al(NO3)3·9H2O in 1.0 water  at 180.0C for 24.0h###","completion":" 1@@@","label":1,"representation":["1,4-naphthalenedicarboxylic acid","Al(NO3)3·9H2O",["water",null,null],[1.0,null,null],null,180.0,24.0],"solvents":["water",null,null],"solvent_mol_ratios":[1.0,null,null]}
{"prompt":"What is the success of a reaction of 4,4′,4″,4′′′-(porphyrin-5,10,15,20-tetrayl)tetrabenzoic acid with AlCl3·6H2O in 1.0 water  at 180.0C for 16.0h###","completion":" 1@@@","label":1,"representation":["4,4′,4″,4′′′-(porphyrin-5,10,15,20-tetrayl)tetrabenzoic acid","AlCl3·6H2O",["water",null,null],[1.0,null,null],null,180.0,16.0],"solvents":["water",null,null],"solvent_mol_ratios":[1.0,null,null]}
{"prompt":"What is the success of a reaction of 2-aminoterephthalic acid with AlCl3·6H2O in 1.0 methanol  at 125.0C for 5.0h###","completion":" 1@@@","label":1,"representation":["2-aminoterephthalic acid","AlCl3·6H2O",["methanol",null,null],[1.0,null,null],null,125.0,5.0],"solvents":["methanol",null,null],"solvent_mol_ratios":[1.0,null,null]}
{"prompt":"What is the success of a reaction of benzene-1,4-dicarboxylic acid with Al(NO3)3·9H2O in 1.0 methanol  at 125.0C for 16.0h###","completion":" 1@@@","label":1,"representation":["benzene-1,4-dicarboxylic acid","Al(NO3)3·9H2O",["methanol",null,null],[1.0,null,null],null,125.0,16.0],"solvents":["methanol",null,null],"solvent_mol_ratios":[1.0,null,null]}
{"prompt":"What is the success of a reaction of 2-aminoterephthalic acid with AlCl3·6H2O in 1.0 isopropyl alcohol  at 120.0C for 36.0h###","completion":" 1@@@","label":1,"representation":["2-aminoterephthalic acid","AlCl3·6H2O",["isopropyl alcohol",null,null],[1.0,null,null],null,120.0,36.0],"solvents":["isopropyl alcohol",null,null],"solvent_mol_ratios":[1.0,null,null]}
{"prompt":"What is the success of a reaction of 4,4′-sulfonyldibenzoic acid with AlCl3·6H2O in 1.0 water and NaOH at 150.0C for 12.0h###","completion":" 1@@@","label":1,"representation":["4,4′-sulfonyldibenzoic acid","AlCl3·6H2O",["water",null,null],[1.0,null,null],"NaOH",150.0,12.0],"solvents":["water",null,null],"solvent_mol_ratios":[1.0,null,null]}
{"prompt":"What is the success of a reaction of (S)-1,1’-binaphthyl-2,2’-dihydroxy-6,6’-dicarboxylic acid with Zn(NO3)2·6H2O in 0.77 N-methylformamide and 0.23 ethanol  at 80.0C for 24.0h###","completion":" 1@@@","label":1,"representation":["(S)-1,1’-binaphthyl-2,2’-dihydroxy-6,6’-dicarboxylic acid","Zn(NO3)2·6H2O",["N-methylformamide","ethanol",null],[0.77,0.23,null],null,80.0,24.0],"solvents":["N-methylformamide","ethanol",null],"solvent_mol_ratios":[0.77,0.23,null]}
{"prompt":"What is the success of a reaction of (R)-1,1’-binaphthyl-2,2’-dihydroxy-6,6’-dicarboxylic acid with Zn(NO3)2·6H2O in 0.77 N-methylformamide and 0.23 ethanol  at 80.0C for 24.0h###","completion":" 1@@@","label":1,"representation":["(R)-1,1’-binaphthyl-2,2’-dihydroxy-6,6’-dicarboxylic acid","Zn(NO3)2·6H2O",["N-methylformamide","ethanol",null],[0.77,0.23,null],null,80.0,24.0],"solvents":["N-methylformamide","ethanol",null],"solvent_mol_ratios":[0.77,0.23,null]}
{"prompt":"What is the success of a reaction of (S)-1,1’-binaphthyl-2,2’-dimethoxy-6,6’-dicarboxylic acid with Cu(NO3)2·3H2O in 0.5 DMA and 0.5 water  at 60.0C for 48.0h###","completion":" 1@@@","label":1,"representation":["(S)-1,1’-binaphthyl-2,2’-dimethoxy-6,6’-dicarboxylic acid","Cu(NO3)2·3H2O",["DMA","water",null],[0.5,0.5,null],null,60.0,48.0],"solvents":["DMA","water",null],"solvent_mol_ratios":[0.5,0.5,null]}
{"prompt":"What is the success of a reaction of (R)-1,1’-binaphthyl-2,2’-dimethoxy-6,6’-dicarboxylic acid with Cu(NO3)2·3H2O in 0.5 DMA and 0.5 water  at 60.0C for 48.0h###","completion":" 1@@@","label":1,"representation":["(R)-1,1’-binaphthyl-2,2’-dimethoxy-6,6’-dicarboxylic acid","Cu(NO3)2·3H2O",["DMA","water",null],[0.5,0.5,null],null,60.0,48.0],"solvents":["DMA","water",null],"solvent_mol_ratios":[0.5,0.5,null]}
{"prompt":"What is the success of a reaction of (R)-2,2’-diethoxy-1,1’binaphthyl-4,4’,6,6’-tetracarboxylic acid with Cu(NO3)2·2.5H2O in 0.75 DEF and 0.25 water and HCl \/ H2O at 80.0C for 24.0h###","completion":" 1@@@","label":1,"representation":["(R)-2,2’-diethoxy-1,1’binaphthyl-4,4’,6,6’-tetracarboxylic acid","Cu(NO3)2·2.5H2O",["DEF","water",null],[0.75,0.25,null],"HCl \/ H2O",80.0,24.0],"solvents":["DEF","water",null],"solvent_mol_ratios":[0.75,0.25,null]}
{"prompt":"What is the success of a reaction of (R)-(2E,2'E,2''E,2'''E)-3,3',3'',3'''-(2,2'-diethoxy-1,1'-binaphthyl-4,4',6,6'-tetrayl)tetraacrylic acid with Cu(NO3)2·2.5H2O in 0.75 DMF and 0.25 water and HCl \/ H2O at 80.0C for nanh###","completion":" 1@@@","label":1,"representation":["(R)-(2E,2'E,2''E,2'''E)-3,3',3'',3'''-(2,2'-diethoxy-1,1'-binaphthyl-4,4',6,6'-tetrayl)tetraacrylic acid","Cu(NO3)2·2.5H2O",["DMF","water",null],[0.75,0.25,null],"HCl \/ H2O",80.0,null],"solvents":["DMF","water",null],"solvent_mol_ratios":[0.75,0.25,null]}
{"prompt":"What is the success of a reaction of (R)-4,4',4'',4'''-(1E,1'E,1''E,1'''E)-2,2',2'',2'''-(2,2'-diethoxy-1,1'-binaphthyl-4,4',6,6'-tetrayl)- tetrakis(ethene-2,1-diyl)tetrabenzoic acid with Cu(NO3)2·2.5H2O in 0.48 DEF and 0.48 DMA and 0.04 water and HCl \/ H2O at 80.0C for 72.0h###","completion":" 1@@@","label":1,"representation":["(R)-4,4',4'',4'''-(1E,1'E,1''E,1'''E)-2,2',2'',2'''-(2,2'-diethoxy-1,1'-binaphthyl-4,4',6,6'-tetrayl)- tetrakis(ethene-2,1-diyl)tetrabenzoic acid","Cu(NO3)2·2.5H2O",["DEF","DMA","water"],[0.48,0.48,0.04],"HCl \/ H2O",80.0,72.0],"solvents":["DEF","DMA","water"],"solvent_mol_ratios":[0.48,0.48,0.04]}
{"prompt":"What is the success of a reaction of (R)-2,2'-dihydroxy-1,1'-binaphthyl-4,4',6,6'-tetracarboxylic acid with Cu(NO3)2·2.5H2O in 0.8 DEF and 0.2 water  at 60.0C for 48.0h###","completion":" 1@@@","label":1,"representation":["(R)-2,2'-dihydroxy-1,1'-binaphthyl-4,4',6,6'-tetracarboxylic acid","Cu(NO3)2·2.5H2O",["DEF","water",null],[0.8,0.2,null],null,60.0,48.0],"solvents":["DEF","water",null],"solvent_mol_ratios":[0.8,0.2,null]}
{"prompt":"What is the success of a reaction of (R)-(2E,2'E,2''E,2'''E)-3,3',3'',3'''-(2,2'-dihydroxy-1,1'-binaphthyl-4,4',6,6'-tetrayl)tetraacrylic acid with Cu(NO3)2·2.5H2O in 0.8 DEF and 0.2 water  at 80.0C for 48.0h###","completion":" 1@@@","label":1,"representation":["(R)-(2E,2'E,2''E,2'''E)-3,3',3'',3'''-(2,2'-dihydroxy-1,1'-binaphthyl-4,4',6,6'-tetrayl)tetraacrylic acid","Cu(NO3)2·2.5H2O",["DEF","water",null],[0.8,0.2,null],null,80.0,48.0],"solvents":["DEF","water",null],"solvent_mol_ratios":[0.8,0.2,null]}
{"prompt":"What is the success of a reaction of (R)-2,2’-dihydroxy-1,1’-dinaphthyl-4,4’,6,6’-tetrakis(4-benzoic acid) with Cu(NO3)2·2.5H2O in 0.59 isopropyl alcohol and 0.29 DEF and 0.12 water and diaminocyclohexane at 60.0C for 72.0h###","completion":" 1@@@","label":1,"representation":["(R)-2,2’-dihydroxy-1,1’-dinaphthyl-4,4’,6,6’-tetrakis(4-benzoic acid)","Cu(NO3)2·2.5H2O",["isopropyl alcohol","DEF","water"],[0.59,0.29,0.12],"diaminocyclohexane",60.0,72.0],"solvents":["isopropyl alcohol","DEF","water"],"solvent_mol_ratios":[0.59,0.29,0.12]}
{"prompt":"What is the success of a reaction of (R)-3,3′-bis(6-carboxy-2-naphthyl)-2,2′-dihydroxy-1,1′-binaphthyl with Cu(NO3)2·3H2O in 0.71 DMF and 0.29 water  at 60.0C for 48.0h###","completion":" 1@@@","label":1,"representation":["(R)-3,3′-bis(6-carboxy-2-naphthyl)-2,2′-dihydroxy-1,1′-binaphthyl","Cu(NO3)2·3H2O",["DMF","water",null],[0.71,0.29,null],null,60.0,48.0],"solvents":["DMF","water",null],"solvent_mol_ratios":[0.71,0.29,null]}
{"prompt":"What is the success of a reaction of 2,4,6-tris(3,5-dicarboxylphenylamino)-1,3,5-triazine with Bi(NO3)3·5H2O in 0.8 DMA and 0.2 water and nitric acid at 90.0C for 48.0h###","completion":" 0@@@","label":0,"representation":["2,4,6-tris(3,5-dicarboxylphenylamino)-1,3,5-triazine","Bi(NO3)3·5H2O",["DMA","water",null],[0.8,0.2,null],"nitric acid",90.0,48.0],"solvents":["DMA","water",null],"solvent_mol_ratios":[0.8,0.2,null]}
{"prompt":"What is the success of a reaction of 2,4,6-tris(3,5-dicarboxylphenylamino)-1,3,5-triazine with Bi(NO3)3·5H2O in 0.8 DMA and 0.2 water and nitric acid at 90.0C for 24.0h###","completion":" 0@@@","label":0,"representation":["2,4,6-tris(3,5-dicarboxylphenylamino)-1,3,5-triazine","Bi(NO3)3·5H2O",["DMA","water",null],[0.8,0.2,null],"nitric acid",90.0,24.0],"solvents":["DMA","water",null],"solvent_mol_ratios":[0.8,0.2,null]}
{"prompt":"What is the success of a reaction of 2,4,6-tris(3,5-dicarboxylphenylamino)-1,3,5-triazine with Bi(NO3)3·5H2O in 0.8 DMA and 0.2 water  at 90.0C for 96.0h###","completion":" 0@@@","label":0,"representation":["2,4,6-tris(3,5-dicarboxylphenylamino)-1,3,5-triazine","Bi(NO3)3·5H2O",["DMA","water",null],[0.8,0.2,null],null,90.0,96.0],"solvents":["DMA","water",null],"solvent_mol_ratios":[0.8,0.2,null]}
{"prompt":"What is the success of a reaction of 2,4,6-tris(3,5-dicarboxylphenylamino)-1,3,5-triazine with Bi(NO3)3·5H2O in 0.8 DMA and 0.2 water and nitric acid at 140.0C for 96.0h###","completion":" 0@@@","label":0,"representation":["2,4,6-tris(3,5-dicarboxylphenylamino)-1,3,5-triazine","Bi(NO3)3·5H2O",["DMA","water",null],[0.8,0.2,null],"nitric acid",140.0,96.0],"solvents":["DMA","water",null],"solvent_mol_ratios":[0.8,0.2,null]}
{"prompt":"What is the success of a reaction of 2,4,6-tris(3,5-dicarboxylphenylamino)-1,3,5-triazine with Bi(NO3)3·5H2O in 0.8 DMA and 0.2 water and nitric acid at 130.0C for 96.0h###","completion":" 0@@@","label":0,"representation":["2,4,6-tris(3,5-dicarboxylphenylamino)-1,3,5-triazine","Bi(NO3)3·5H2O",["DMA","water",null],[0.8,0.2,null],"nitric acid",130.0,96.0],"solvents":["DMA","water",null],"solvent_mol_ratios":[0.8,0.2,null]}
{"prompt":"What is the success of a reaction of 2,4,6-tris(3,5-dicarboxylphenylamino)-1,3,5-triazine with Bi(NO3)3·5H2O in 0.8 DMA and 0.2 water and nitric acid at 100.0C for 96.0h###","completion":" 0@@@","label":0,"representation":["2,4,6-tris(3,5-dicarboxylphenylamino)-1,3,5-triazine","Bi(NO3)3·5H2O",["DMA","water",null],[0.8,0.2,null],"nitric acid",100.0,96.0],"solvents":["DMA","water",null],"solvent_mol_ratios":[0.8,0.2,null]}
{"prompt":"What is the success of a reaction of 2,4,6-tris(3,5-dicarboxylphenylamino)-1,3,5-triazine with Bi(NO3)3·5H2O in 0.8 DMF and 0.2 water and nitric acid at 90.0C for 96.0h###","completion":" 0@@@","label":0,"representation":["2,4,6-tris(3,5-dicarboxylphenylamino)-1,3,5-triazine","Bi(NO3)3·5H2O",["DMF","water",null],[0.8,0.2,null],"nitric acid",90.0,96.0],"solvents":["DMF","water",null],"solvent_mol_ratios":[0.8,0.2,null]}
{"prompt":"What is the success of a reaction of 2,4,6-tris(3,5-dicarboxylphenylamino)-1,3,5-triazine with Bi(NO3)3·5H2O in 0.75 DMF and 0.25 water and nitric acid at 90.0C for 96.0h###","completion":" 0@@@","label":0,"representation":["2,4,6-tris(3,5-dicarboxylphenylamino)-1,3,5-triazine","Bi(NO3)3·5H2O",["DMF","water",null],[0.75,0.25,null],"nitric acid",90.0,96.0],"solvents":["DMF","water",null],"solvent_mol_ratios":[0.75,0.25,null]}
{"prompt":"What is the success of a reaction of 2,4,6-tris(3,5-dicarboxylphenylamino)-1,3,5-triazine with Bi(NO3)3·5H2O in 0.67 DMF and 0.33 water and nitric acid at 90.0C for 96.0h###","completion":" 0@@@","label":0,"representation":["2,4,6-tris(3,5-dicarboxylphenylamino)-1,3,5-triazine","Bi(NO3)3·5H2O",["DMF","water",null],[0.67,0.33,null],"nitric acid",90.0,96.0],"solvents":["DMF","water",null],"solvent_mol_ratios":[0.67,0.33,null]}
{"prompt":"What is the success of a reaction of 2,4,6-tris(3,5-dicarboxylphenylamino)-1,3,5-triazine with Bi(NO3)3·5H2O in 0.5 DMF and 0.5 water and nitric acid at 90.0C for 96.0h###","completion":" 0@@@","label":0,"representation":["2,4,6-tris(3,5-dicarboxylphenylamino)-1,3,5-triazine","Bi(NO3)3·5H2O",["DMF","water",null],[0.5,0.5,null],"nitric acid",90.0,96.0],"solvents":["DMF","water",null],"solvent_mol_ratios":[0.5,0.5,null]}
{"prompt":"What is the success of a reaction of 2,4,6-tris(3,5-dicarboxylphenylamino)-1,3,5-triazine with Bi(NO3)3·5H2O in 0.4 DMF and 0.6 water and nitric acid at 90.0C for 96.0h###","completion":" 0@@@","label":0,"representation":["2,4,6-tris(3,5-dicarboxylphenylamino)-1,3,5-triazine","Bi(NO3)3·5H2O",["DMF","water",null],[0.4,0.6,null],"nitric acid",90.0,96.0],"solvents":["DMF","water",null],"solvent_mol_ratios":[0.4,0.6,null]}
{"prompt":"What is the success of a reaction of 2,4,6-tris(3,5-dicarboxylphenylamino)-1,3,5-triazine with Bi(NO3)3·5H2O in 0.25 DMF and 0.75 water and nitric acid at 90.0C for 96.0h###","completion":" 0@@@","label":0,"representation":["2,4,6-tris(3,5-dicarboxylphenylamino)-1,3,5-triazine","Bi(NO3)3·5H2O",["DMF","water",null],[0.25,0.75,null],"nitric acid",90.0,96.0],"solvents":["DMF","water",null],"solvent_mol_ratios":[0.25,0.75,null]}
{"prompt":"What is the success of a reaction of 2,4,6-tris(3,5-dicarboxylphenylamino)-1,3,5-triazine with Bi(NO3)3·5H2O in 0.8 DMA and 0.2 water and nitric acid at 90.0C for 96.0h###","completion":" 1@@@","label":1,"representation":["2,4,6-tris(3,5-dicarboxylphenylamino)-1,3,5-triazine","Bi(NO3)3·5H2O",["DMA","water",null],[0.8,0.2,null],"nitric acid",90.0,96.0],"solvents":["DMA","water",null],"solvent_mol_ratios":[0.8,0.2,null]}
{"prompt":"What is the success of a reaction of 2,4,6-tris(3,5-dicarboxylphenylamino)-1,3,5-triazine with Bi(NO3)3·5H2O in 0.75 DMA and 0.25 water and nitric acid at 90.0C for 96.0h###","completion":" 0@@@","label":0,"representation":["2,4,6-tris(3,5-dicarboxylphenylamino)-1,3,5-triazine","Bi(NO3)3·5H2O",["DMA","water",null],[0.75,0.25,null],"nitric acid",90.0,96.0],"solvents":["DMA","water",null],"solvent_mol_ratios":[0.75,0.25,null]}
{"prompt":"What is the success of a reaction of 2,4,6-tris(3,5-dicarboxylphenylamino)-1,3,5-triazine with Bi(NO3)3·5H2O in 0.67 DMA and 0.33 water and nitric acid at 90.0C for 96.0h###","completion":" 0@@@","label":0,"representation":["2,4,6-tris(3,5-dicarboxylphenylamino)-1,3,5-triazine","Bi(NO3)3·5H2O",["DMA","water",null],[0.67,0.33,null],"nitric acid",90.0,96.0],"solvents":["DMA","water",null],"solvent_mol_ratios":[0.67,0.33,null]}
{"prompt":"What is the success of a reaction of 2,4,6-tris(3,5-dicarboxylphenylamino)-1,3,5-triazine with Bi(NO3)3·5H2O in 0.5 DMA and 0.5 water and nitric acid at 90.0C for 96.0h###","completion":" 0@@@","label":0,"representation":["2,4,6-tris(3,5-dicarboxylphenylamino)-1,3,5-triazine","Bi(NO3)3·5H2O",["DMA","water",null],[0.5,0.5,null],"nitric acid",90.0,96.0],"solvents":["DMA","water",null],"solvent_mol_ratios":[0.5,0.5,null]}
{"prompt":"What is the success of a reaction of 2,4,6-tris(3,5-dicarboxylphenylamino)-1,3,5-triazine with Bi(NO3)3·5H2O in 0.4 DMA and 0.6 water and nitric acid at 90.0C for 96.0h###","completion":" 0@@@","label":0,"representation":["2,4,6-tris(3,5-dicarboxylphenylamino)-1,3,5-triazine","Bi(NO3)3·5H2O",["DMA","water",null],[0.4,0.6,null],"nitric acid",90.0,96.0],"solvents":["DMA","water",null],"solvent_mol_ratios":[0.4,0.6,null]}
{"prompt":"What is the success of a reaction of 2,4,6-tris(3,5-dicarboxylphenylamino)-1,3,5-triazine with Bi(NO3)3·5H2O in 0.25 DMA and 0.75 water and nitric acid at 90.0C for 96.0h###","completion":" 0@@@","label":0,"representation":["2,4,6-tris(3,5-dicarboxylphenylamino)-1,3,5-triazine","Bi(NO3)3·5H2O",["DMA","water",null],[0.25,0.75,null],"nitric acid",90.0,96.0],"solvents":["DMA","water",null],"solvent_mol_ratios":[0.25,0.75,null]}
{"prompt":"What is the success of a reaction of 2,4,6-tris(4-carboxylphenylamino)-1,3,5-triazine with Bi(NO3)3·5H2O in 0.76 DMA and 0.24 water and nitric acid at 100.0C for 96.0h###","completion":" 1@@@","label":1,"representation":["2,4,6-tris(4-carboxylphenylamino)-1,3,5-triazine","Bi(NO3)3·5H2O",["DMA","water",null],[0.76,0.24,null],"nitric acid",100.0,96.0],"solvents":["DMA","water",null],"solvent_mol_ratios":[0.76,0.24,null]}
{"prompt":"What is the success of a reaction of 2,4,6-tris(4-carboxylphenylamino)-1,3,5-triazine with Bi(NO3)3·5H2O in 0.76 DMF and 0.24 water and nitric acid at 100.0C for 96.0h###","completion":" 1@@@","label":1,"representation":["2,4,6-tris(4-carboxylphenylamino)-1,3,5-triazine","Bi(NO3)3·5H2O",["DMF","water",null],[0.76,0.24,null],"nitric acid",100.0,96.0],"solvents":["DMF","water",null],"solvent_mol_ratios":[0.76,0.24,null]}
{"prompt":"What is the success of a reaction of 2,4,6-tris(4-carboxylphenylamino)-1,3,5-triazine with Bi(NO3)3·5H2O in 0.67 DMF and 0.33 water and nitric acid at 100.0C for 96.0h###","completion":" 0@@@","label":0,"representation":["2,4,6-tris(4-carboxylphenylamino)-1,3,5-triazine","Bi(NO3)3·5H2O",["DMF","water",null],[0.67,0.33,null],"nitric acid",100.0,96.0],"solvents":["DMF","water",null],"solvent_mol_ratios":[0.67,0.33,null]}
{"prompt":"What is the success of a reaction of 2,4,6-tris(4-carboxylphenylamino)-1,3,5-triazine with Bi(NO3)3·5H2O in 0.5 DMF and 0.5 water and nitric acid at 100.0C for 96.0h###","completion":" 0@@@","label":0,"representation":["2,4,6-tris(4-carboxylphenylamino)-1,3,5-triazine","Bi(NO3)3·5H2O",["DMF","water",null],[0.5,0.5,null],"nitric acid",100.0,96.0],"solvents":["DMF","water",null],"solvent_mol_ratios":[0.5,0.5,null]}
{"prompt":"What is the success of a reaction of 2,4,6-tris(4-carboxylphenylamino)-1,3,5-triazine with Bi(NO3)3·5H2O in 0.4 DMF and 0.6 water and nitric acid at 100.0C for 96.0h###","completion":" 0@@@","label":0,"representation":["2,4,6-tris(4-carboxylphenylamino)-1,3,5-triazine","Bi(NO3)3·5H2O",["DMF","water",null],[0.4,0.6,null],"nitric acid",100.0,96.0],"solvents":["DMF","water",null],"solvent_mol_ratios":[0.4,0.6,null]}
{"prompt":"What is the success of a reaction of 2,4,6-tris(4-carboxylphenylamino)-1,3,5-triazine with Bi(NO3)3·5H2O in 0.25 DMF and 0.75 water and nitric acid at 100.0C for 96.0h###","completion":" 0@@@","label":0,"representation":["2,4,6-tris(4-carboxylphenylamino)-1,3,5-triazine","Bi(NO3)3·5H2O",["DMF","water",null],[0.25,0.75,null],"nitric acid",100.0,96.0],"solvents":["DMF","water",null],"solvent_mol_ratios":[0.25,0.75,null]}
{"prompt":"What is the success of a reaction of 2H-imidazole carbaldehyde with Zn(AcO)2·2H2O in 0.5 DMF and 0.5 methanol  at 25.0C for 0.5h###","completion":" 1@@@","label":1,"representation":["2H-imidazole carbaldehyde","Zn(AcO)2·2H2O",["DMF","methanol",null],[0.5,0.5,null],null,25.0,0.5],"solvents":["DMF","methanol",null],"solvent_mol_ratios":[0.5,0.5,null]}
