Repository: kjappelbaum/gptchem

<!--
-->

<h1 align="center">
  gptchem
</h1>
    <a href="https://github.com/kjappelbaum/gptchem/actions?query=workflow%3ATests">
    </a>
    <a href="https://pypi.org/project/gptchem">
    </a>
    <a href="https://pypi.org/project/gptchem">
    </a>
    <a href="https://github.com/kjappelbaum/gptchem/blob/main/LICENSE">
    </a>
    <a href='https://gptchem.readthedocs.io/en/latest/?badge=latest'>
    </a>
    <a href="https://codecov.io/gh/kjappelbaum/gptchem/branch/main">
    </a>  
    <a href="https://github.com/cthoyt/cookiecutter-python-package">
    </a>
    <a href='https://github.com/psf/black'>
    </a>

File: experiments/03_classification/mof_solvent/balasz/out_old/20230130_122644/train.jsonl
{"prompt":"What is the success of a reaction of  (1R, 3S)-1,2,2-trimethyl-3-(pyridin-3-ylmethylcarbamoyl)cyclopentanecarboxylic acid with CdSO4·8\/3H2O in 1.0 water and NaOH at 100.0C for 30.0h###","completion":" 1@@@","label":1,"representation":[" (1R, 3S)-1,2,2-trimethyl-3-(pyridin-3-ylmethylcarbamoyl)cyclopentanecarboxylic acid","CdSO4·8\/3H2O",["water",null,null],[1.0,0.0,0.0],"NaOH",100.0,30.0],"solvents":["water",null,null],"solvent_mol_ratios":[1.0,0.0,0.0]}
{"prompt":"What is the success of a reaction of (2E)-but-2-enedioic acid with FeCl3·6H2O in 1.0 DMF  at 100.0C for 24.0h###","completion":" 1@@@","label":1,"representation":["(2E)-but-2-enedioic acid","FeCl3·6H2O",["DMF",null,null],[1.0,0.0,0.0],null,100.0,24.0],"solvents":["DMF",null,null],"solvent_mol_ratios":[1.0,0.0,0.0]}
{"prompt":"What is the success of a reaction of (2E)-but-2-enedioic acid with FeCl3·6H2O in 1.0 water  at 100.0C for 24.0h###","completion":" 1@@@","label":1,"representation":["(2E)-but-2-enedioic acid","FeCl3·6H2O",["water",null,null],[1.0,0.0,0.0],null,100.0,24.0],"solvents":["water",null,null],"solvent_mol_ratios":[1.0,0.0,0.0]}
{"prompt":"What is the success of a reaction of (2E)-but-2-enedioic acid with FeCl3·6H2O in 1.0 methanol  at 100.0C for 24.0h###","completion":" 0@@@","label":0,"representation":["(2E)-but-2-enedioic acid","FeCl3·6H2O",["methanol",null,null],[1.0,0.0,0.0],null,100.0,24.0],"solvents":["methanol",null,null],"solvent_mol_ratios":[1.0,0.0,0.0]}
{"prompt":"What is the success of a reaction of (2E)-but-2-enedioic acid with FeCl3·6H2O in 1.0 DMF and NaOH at 100.0C for 24.0h###","completion":" 1@@@","label":1,"representation":["(2E)-but-2-enedioic acid","FeCl3·6H2O",["DMF",null,null],[1.0,0.0,0.0],"NaOH",100.0,24.0],"solvents":["DMF",null,null],"solvent_mol_ratios":[1.0,0.0,0.0]}
{"prompt":"What is the success of a reaction of (2E)-but-2-enedioic acid with FeCl3·6H2O in 1.0 water and NaOH at 100.0C for 24.0h###","completion":" 0@@@","label":0,"representation":["(2E)-but-2-enedioic acid","FeCl3·6H2O",["water",null,null],[1.0,0.0,0.0],"NaOH",100.0,24.0],"solvents":["water",null,null],"solvent_mol_ratios":[1.0,0.0,0.0]}
{"prompt":"What is the success of a reaction of (2E)-but-2-enedioic acid with FeCl3·6H2O in 1.0 methanol and NaOH at 100.0C for 24.0h###","completion":" 0@@@","label":0,"representation":["(2E)-but-2-enedioic acid","FeCl3·6H2O",["methanol",null,null],[1.0,0.0,0.0],"NaOH",100.0,24.0],"solvents":["methanol",null,null],"solvent_mol_ratios":[1.0,0.0,0.0]}
{"prompt":"What is the success of a reaction of benzene-1,3,5-tricarboxylic acid with NiNO3·6H2O in 0.5 DMF and 0.5 water  at 160.0C for 48.0h###","completion":" 1@@@","label":1,"representation":["benzene-1,3,5-tricarboxylic acid","NiNO3·6H2O",["DMF","water",null],[0.5,0.5,0.0],null,160.0,48.0],"solvents":["DMF","water",null],"solvent_mol_ratios":[0.5,0.5,0.0]}
{"prompt":"What is the success of a reaction of benzene-1,3,5-tricarboxylic acid with NiNO3·6H2O in 0.5 ethanol and 0.5 water  at 160.0C for 48.0h###","completion":" 1@@@","label":1,"representation":["benzene-1,3,5-tricarboxylic acid","NiNO3·6H2O",["ethanol","water",null],[0.5,0.5,0.0],null,160.0,48.0],"solvents":["ethanol","water",null],"solvent_mol_ratios":[0.5,0.5,0.0]}
{"prompt":"What is the success of a reaction of 5-azidoisophthalic acid with Cu(NO3)2·3H2O in 1.0 DMA  at 25.0C for 504.0h###","completion":" 1@@@","label":1,"representation":["5-azidoisophthalic acid","Cu(NO3)2·3H2O",["DMA",null,null],[1.0,null,null],null,25.0,504.0],"solvents":["DMA",null,null],"solvent_mol_ratios":[1.0,null,null]}
{"prompt":"What is the success of a reaction of 5-azidoisophthalic acid with Cu(NO3)2·3H2O in 1.0 DMA  at 85.0C for 24.0h###","completion":" 1@@@","label":1,"representation":["5-azidoisophthalic acid","Cu(NO3)2·3H2O",["DMA",null,null],[1.0,null,null],null,85.0,24.0],"solvents":["DMA",null,null],"solvent_mol_ratios":[1.0,null,null]}
{"prompt":"What is the success of a reaction of 5-azidoisophthalic acid with Cu(NO3)2·3H2O in 1.0 DMF  at 85.0C for 24.0h###","completion":" 0@@@","label":0,"representation":["5-azidoisophthalic acid","Cu(NO3)2·3H2O",["DMF",null,null],[1.0,null,null],null,85.0,24.0],"solvents":["DMF",null,null],"solvent_mol_ratios":[1.0,null,null]}
{"prompt":"What is the success of a reaction of benzene-1,4-dicarboxylic acid with ZrCl4 in 0.82 Solketal and 0.01 water and 0.18 acetic acid  at 120.0C for 16.0h###","completion":" 0@@@","label":0,"representation":["benzene-1,4-dicarboxylic acid","ZrCl4",["Solketal","water","acetic acid"],[0.818,0.006,0.176],null,120.0,16.0],"solvents":["Solketal","water","acetic acid"],"solvent_mol_ratios":[0.818,0.006,0.176]}
{"prompt":"What is the success of a reaction of benzene-1,4-dicarboxylic acid with ZrCl4 in 0.82 1-(2-hydroxyehtyl)-1-pyrrolidone and 0.01 water and 0.18 acetic acid  at 120.0C for 16.0h###","completion":" 1@@@","label":1,"representation":["benzene-1,4-dicarboxylic acid","ZrCl4",["1-(2-hydroxyehtyl)-1-pyrrolidone","water","acetic acid"],[0.818,0.006,0.176],null,120.0,16.0],"solvents":["1-(2-hydroxyehtyl)-1-pyrrolidone","water","acetic acid"],"solvent_mol_ratios":[0.818,0.006,0.176]}
{"prompt":"What is the success of a reaction of benzene-1,4-dicarboxylic acid with ZrCl4 in 0.82 1,3-propanediol and 0.01 water and 0.18 acetic acid  at 120.0C for 16.0h###","completion":" 1@@@","label":1,"representation":["benzene-1,4-dicarboxylic acid","ZrCl4",["1,3-propanediol","water","acetic acid"],[0.818,0.006,0.176],null,120.0,16.0],"solvents":["1,3-propanediol","water","acetic acid"],"solvent_mol_ratios":[0.818,0.006,0.176]}
{"prompt":"What is the success of a reaction of benzene-1,4-dicarboxylic acid with ZrCl4 in 0.82 2-ethylhexylacetate and 0.01 water and 0.18 acetic acid  at 120.0C for 16.0h###","completion":" 0@@@","label":0,"representation":["benzene-1,4-dicarboxylic acid","ZrCl4",["2-ethylhexylacetate","water","acetic acid"],[0.818,0.006,0.176],null,120.0,16.0],"solvents":["2-ethylhexylacetate","water","acetic acid"],"solvent_mol_ratios":[0.818,0.006,0.176]}
{"prompt":"What is the success of a reaction of benzene-1,4-dicarboxylic acid with ZrCl4 in 0.82 diethyl succinate and 0.01 water and 0.18 acetic acid  at 120.0C for 16.0h###","completion":" 0@@@","label":0,"representation":["benzene-1,4-dicarboxylic acid","ZrCl4",["diethyl succinate","water","acetic acid"],[0.818,0.006,0.176],null,120.0,16.0],"solvents":["diethyl succinate","water","acetic acid"],"solvent_mol_ratios":[0.818,0.006,0.176]}
{"prompt":"What is the success of a reaction of benzene-1,4-dicarboxylic acid with ZrCl4 in 0.82 dimethyl adipate and 0.01 water and 0.18 acetic acid  at 120.0C for 16.0h###","completion":" 0@@@","label":0,"representation":["benzene-1,4-dicarboxylic acid","ZrCl4",["dimethyl adipate","water","acetic acid"],[0.818,0.006,0.176],null,120.0,16.0],"solvents":["dimethyl adipate","water","acetic acid"],"solvent_mol_ratios":[0.818,0.006,0.176]}
{"prompt":"What is the success of a reaction of benzene-1,4-dicarboxylic acid with ZrCl4 in 0.82 dimethyl succinate and 0.01 water and 0.18 acetic acid  at 120.0C for 16.0h###","completion":" 0@@@","label":0,"representation":["benzene-1,4-dicarboxylic acid","ZrCl4",["dimethyl succinate","water","acetic acid"],[0.818,0.006,0.176],null,120.0,16.0],"solvents":["dimethyl succinate","water","acetic acid"],"solvent_mol_ratios":[0.818,0.006,0.176]}
{"prompt":"What is the success of a reaction of benzene-1,4-dicarboxylic acid with ZrCl4 in 0.82 Esterol F and 0.01 water and 0.18 acetic acid  at 120.0C for 16.0h###","completion":" 0@@@","label":0,"representation":["benzene-1,4-dicarboxylic acid","ZrCl4",["Esterol F","water","acetic acid"],[0.818,0.006,0.176],null,120.0,16.0],"solvents":["Esterol F","water","acetic acid"],"solvent_mol_ratios":[0.818,0.006,0.176]}
{"prompt":"What is the success of a reaction of benzene-1,4-dicarboxylic acid with ZrCl4 in 0.82 ethylene glycol diacetate and 0.01 water and 0.18 acetic acid  at 120.0C for 16.0h###","completion":" 1@@@","label":1,"representation":["benzene-1,4-dicarboxylic acid","ZrCl4",["ethylene glycol diacetate","water","acetic acid"],[0.818,0.006,0.176],null,120.0,16.0],"solvents":["ethylene glycol diacetate","water","acetic acid"],"solvent_mol_ratios":[0.818,0.006,0.176]}
{"prompt":"What is the success of a reaction of benzene-1,4-dicarboxylic acid with ZrCl4 in 0.82 ethyl-L-lactate and 0.01 water and 0.18 acetic acid  at 120.0C for 16.0h###","completion":" 0@@@","label":0,"representation":["benzene-1,4-dicarboxylic acid","ZrCl4",["ethyl-L-lactate","water","acetic acid"],[0.818,0.006,0.176],null,120.0,16.0],"solvents":["ethyl-L-lactate","water","acetic acid"],"solvent_mol_ratios":[0.818,0.006,0.176]}
{"prompt":"What is the success of a reaction of benzene-1,4-dicarboxylic acid with ZrCl4 in 0.82 γ-valerolactone and 0.01 water and 0.18 acetic acid  at 120.0C for 16.0h###","completion":" 1@@@","label":1,"representation":["benzene-1,4-dicarboxylic acid","ZrCl4",["γ-valerolactone","water","acetic acid"],[0.818,0.006,0.176],null,120.0,16.0],"solvents":["γ-valerolactone","water","acetic acid"],"solvent_mol_ratios":[0.818,0.006,0.176]}
{"prompt":"What is the success of a reaction of benzene-1,4-dicarboxylic acid with ZrCl4 in 0.82 i-butylacetate and 0.01 water and 0.18 acetic acid  at 120.0C for 16.0h###","completion":" 0@@@","label":0,"representation":["benzene-1,4-dicarboxylic acid","ZrCl4",["i-butylacetate","water","acetic acid"],[0.818,0.006,0.176],null,120.0,16.0],"solvents":["i-butylacetate","water","acetic acid"],"solvent_mol_ratios":[0.818,0.006,0.176]}
{"prompt":"What is the success of a reaction of benzene-1,4-dicarboxylic acid with ZrCl4 in 0.82 i-propylacetate and 0.01 water and 0.18 acetic acid  at 120.0C for 16.0h###","completion":" 0@@@","label":0,"representation":["benzene-1,4-dicarboxylic acid","ZrCl4",["i-propylacetate","water","acetic acid"],[0.818,0.006,0.176],null,120.0,16.0],"solvents":["i-propylacetate","water","acetic acid"],"solvent_mol_ratios":[0.818,0.006,0.176]}
{"prompt":"What is the success of a reaction of benzene-1,4-dicarboxylic acid with ZrCl4 in 0.82 IRIS and 0.01 water and 0.18 acetic acid  at 120.0C for 16.0h###","completion":" 0@@@","label":0,"representation":["benzene-1,4-dicarboxylic acid","ZrCl4",["IRIS","water","acetic acid"],[0.818,0.006,0.176],null,120.0,16.0],"solvents":["IRIS","water","acetic acid"],"solvent_mol_ratios":[0.818,0.006,0.176]}
{"prompt":"What is the success of a reaction of benzene-1,4-dicarboxylic acid with ZrCl4 in 0.82 isoamyl acetate and 0.01 water and 0.18 acetic acid  at 120.0C for 16.0h###","completion":" 0@@@","label":0,"representation":["benzene-1,4-dicarboxylic acid","ZrCl4",["isoamyl acetate","water","acetic acid"],[0.818,0.006,0.176],null,120.0,16.0],"solvents":["isoamyl acetate","water","acetic acid"],"solvent_mol_ratios":[0.818,0.006,0.176]}
{"prompt":"What is the success of a reaction of benzene-1,4-dicarboxylic acid with ZrCl4 in 0.82 methyl laurate and 0.01 water and 0.18 acetic acid  at 120.0C for 16.0h###","completion":" 1@@@","label":1,"representation":["benzene-1,4-dicarboxylic acid","ZrCl4",["methyl laurate","water","acetic acid"],[0.818,0.006,0.176],null,120.0,16.0],"solvents":["methyl laurate","water","acetic acid"],"solvent_mol_ratios":[0.818,0.006,0.176]}
{"prompt":"What is the success of a reaction of benzene-1,4-dicarboxylic acid with ZrCl4 in 0.82 n-amyl acetate and 0.01 water and 0.18 acetic acid  at 120.0C for 16.0h###","completion":" 0@@@","label":0,"representation":["benzene-1,4-dicarboxylic acid","ZrCl4",["n-amyl acetate","water","acetic acid"],[0.818,0.006,0.176],null,120.0,16.0],"solvents":["n-amyl acetate","water","acetic acid"],"solvent_mol_ratios":[0.818,0.006,0.176]}
{"prompt":"What is the success of a reaction of benzene-1,4-dicarboxylic acid with ZrCl4 in 0.82 Purasolv EHL and 0.01 water and 0.18 acetic acid  at 120.0C for 16.0h###","completion":" 0@@@","label":0,"representation":["benzene-1,4-dicarboxylic acid","ZrCl4",["Purasolv EHL","water","acetic acid"],[0.818,0.006,0.176],null,120.0,16.0],"solvents":["Purasolv EHL","water","acetic acid"],"solvent_mol_ratios":[0.818,0.006,0.176]}
{"prompt":"What is the success of a reaction of benzene-1,4-dicarboxylic acid with ZrCl4 in 0.82 triacetine and 0.01 water and 0.18 acetic acid  at 120.0C for 16.0h###","completion":" 0@@@","label":0,"representation":["benzene-1,4-dicarboxylic acid","ZrCl4",["triacetine","water","acetic acid"],[0.818,0.006,0.176],null,120.0,16.0],"solvents":["triacetine","water","acetic acid"],"solvent_mol_ratios":[0.818,0.006,0.176]}
{"prompt":"What is the success of a reaction of benzene-1,4-dicarboxylic acid with ZrCl4 in 0.82 diethyl carbonate and 0.01 water and 0.18 acetic acid  at 120.0C for 16.0h###","completion":" 1@@@","label":1,"representation":["benzene-1,4-dicarboxylic acid","ZrCl4",["diethyl carbonate","water","acetic acid"],[0.818,0.006,0.176],null,120.0,16.0],"solvents":["diethyl carbonate","water","acetic acid"],"solvent_mol_ratios":[0.818,0.006,0.176]}
{"prompt":"What is the success of a reaction of benzene-1,4-dicarboxylic acid with ZrCl4 in 0.82 dimethyl carbonate and 0.01 water and 0.18 acetic acid  at 120.0C for 16.0h###","completion":" 0@@@","label":0,"representation":["benzene-1,4-dicarboxylic acid","ZrCl4",["dimethyl carbonate","water","acetic acid"],[0.818,0.006,0.176],null,120.0,16.0],"solvents":["dimethyl carbonate","water","acetic acid"],"solvent_mol_ratios":[0.818,0.006,0.176]}
{"prompt":"What is the success of a reaction of benzene-1,4-dicarboxylic acid with ZrCl4 in 0.82 propylene carbonate and 0.01 water and 0.18 acetic acid  at 120.0C for 16.0h###","completion":" 1@@@","label":1,"representation":["benzene-1,4-dicarboxylic acid","ZrCl4",["propylene carbonate","water","acetic acid"],[0.818,0.006,0.176],null,120.0,16.0],"solvents":["propylene carbonate","water","acetic acid"],"solvent_mol_ratios":[0.818,0.006,0.176]}
{"prompt":"What is the success of a reaction of benzene-1,4-dicarboxylic acid with ZrCl4 in 0.82 cyclohexanone and 0.01 water and 0.18 acetic acid  at 120.0C for 16.0h###","completion":" 0@@@","label":0,"representation":["benzene-1,4-dicarboxylic acid","ZrCl4",["cyclohexanone","water","acetic acid"],[0.818,0.006,0.176],null,120.0,16.0],"solvents":["cyclohexanone","water","acetic acid"],"solvent_mol_ratios":[0.818,0.006,0.176]}
{"prompt":"What is the success of a reaction of benzene-1,4-dicarboxylic acid with ZrCl4 in 0.82 p-cymene and 0.01 water and 0.18 acetic acid  at 120.0C for 16.0h###","completion":" 0@@@","label":0,"representation":["benzene-1,4-dicarboxylic acid","ZrCl4",["p-cymene","water","acetic acid"],[0.818,0.006,0.176],null,120.0,16.0],"solvents":["p-cymene","water","acetic acid"],"solvent_mol_ratios":[0.818,0.006,0.176]}
{"prompt":"What is the success of a reaction of benzene-1,4-dicarboxylic acid with ZrCl4 in 0.82 1,3-dioxolane and 0.01 water and 0.18 acetic acid  at 120.0C for 16.0h###","completion":" 0@@@","label":0,"representation":["benzene-1,4-dicarboxylic acid","ZrCl4",["1,3-dioxolane","water","acetic acid"],[0.818,0.006,0.176],null,120.0,16.0],"solvents":["1,3-dioxolane","water","acetic acid"],"solvent_mol_ratios":[0.818,0.006,0.176]}
{"prompt":"What is the success of a reaction of benzene-1,4-dicarboxylic acid with ZrCl4 in 0.82 2-methyltetrahydrofuran and 0.01 water and 0.18 acetic acid  at 120.0C for 16.0h###","completion":" 0@@@","label":0,"representation":["benzene-1,4-dicarboxylic acid","ZrCl4",["2-methyltetrahydrofuran","water","acetic acid"],[0.818,0.006,0.176],null,120.0,16.0],"solvents":["2-methyltetrahydrofuran","water","acetic acid"],"solvent_mol_ratios":[0.818,0.006,0.176]}
{"prompt":"What is the success of a reaction of benzene-1,4-dicarboxylic acid with ZrCl4 in 0.82 anisole and 0.01 water and 0.18 acetic acid  at 120.0C for 16.0h###","completion":" 0@@@","label":0,"representation":["benzene-1,4-dicarboxylic acid","ZrCl4",["anisole","water","acetic acid"],[0.818,0.006,0.176],null,120.0,16.0],"solvents":["anisole","water","acetic acid"],"solvent_mol_ratios":[0.818,0.006,0.176]}
{"prompt":"What is the success of a reaction of benzene-1,4-dicarboxylic acid with ZrCl4 in 0.82 4-methyltetrahydropyran and 0.01 water and 0.18 acetic acid  at 120.0C for 16.0h###","completion":" 0@@@","label":0,"representation":["benzene-1,4-dicarboxylic acid","ZrCl4",["4-methyltetrahydropyran","water","acetic acid"],[0.818,0.006,0.176],null,120.0,16.0],"solvents":["4-methyltetrahydropyran","water","acetic acid"],"solvent_mol_ratios":[0.818,0.006,0.176]}
{"prompt":"What is the success of a reaction of benzene-1,4-dicarboxylic acid with ZrCl4 in 0.82 cyclopentylmethyl ether and 0.01 water and 0.18 acetic acid  at 120.0C for 16.0h###","completion":" 0@@@","label":0,"representation":["benzene-1,4-dicarboxylic acid","ZrCl4",["cyclopentylmethyl ether","water","acetic acid"],[0.818,0.006,0.176],null,120.0,16.0],"solvents":["cyclopentylmethyl ether","water","acetic acid"],"solvent_mol_ratios":[0.818,0.006,0.176]}
{"prompt":"What is the success of a reaction of benzene-1,4-dicarboxylic acid with ZrCl4 in 0.82 t-amylmethyl ether and 0.01 water and 0.18 acetic acid  at 120.0C for 16.0h###","completion":" 1@@@","label":1,"representation":["benzene-1,4-dicarboxylic acid","ZrCl4",["t-amylmethyl ether","water","acetic acid"],[0.818,0.006,0.176],null,120.0,16.0],"solvents":["t-amylmethyl ether","water","acetic acid"],"solvent_mol_ratios":[0.818,0.006,0.176]}
{"prompt":"What is the success of a reaction of benzene-1,4-dicarboxylic acid with ZrCl4 in 0.82 Polarclean and 0.01 water and 0.18 acetic acid  at 120.0C for 16.0h###","completion":" 1@@@","label":1,"representation":["benzene-1,4-dicarboxylic acid","ZrCl4",["Polarclean","water","acetic acid"],[0.818,0.006,0.176],null,120.0,16.0],"solvents":["Polarclean","water","acetic acid"],"solvent_mol_ratios":[0.818,0.006,0.176]}
{"prompt":"What is the success of a reaction of benzene-1,4-dicarboxylic acid with ZrCl4 in 0.82 Steposol and 0.01 water and 0.18 acetic acid  at 120.0C for 16.0h###","completion":" 1@@@","label":1,"representation":["benzene-1,4-dicarboxylic acid","ZrCl4",["Steposol","water","acetic acid"],[0.818,0.006,0.176],null,120.0,16.0],"solvents":["Steposol","water","acetic acid"],"solvent_mol_ratios":[0.818,0.006,0.176]}
{"prompt":"What is the success of a reaction of benzene-1,4-dicarboxylic acid with ZrCl4 in 0.99 Steposol and 0.01 water  at 120.0C for 16.0h###","completion":" 1@@@","label":1,"representation":["benzene-1,4-dicarboxylic acid","ZrCl4",["Steposol","water",null],[0.993,0.007,null],null,120.0,16.0],"solvents":["Steposol","water",null],"solvent_mol_ratios":[0.993,0.007,null]}
{"prompt":"What is the success of a reaction of benzene-1,4-dicarboxylic acid with ZrCl4 in 0.82 DMF and 0.01 water and 0.18 acetic acid  at 120.0C for 16.0h###","completion":" 1@@@","label":1,"representation":["benzene-1,4-dicarboxylic acid","ZrCl4",["DMF","water","acetic acid"],[0.818,0.006,0.176],null,120.0,16.0],"solvents":["DMF","water","acetic acid"],"solvent_mol_ratios":[0.818,0.006,0.176]}
{"prompt":"What is the success of a reaction of 4-(3,5-dicarboxyphenyl)-2,2′:4′,4′′-terpyridine with FeCl2·4H2O in 0.5 DMA and 0.5 DMSO and HBF4 \/ H2O at 125.0C for 72.0h###","completion":" 1@@@","label":1,"representation":["4-(3,5-dicarboxyphenyl)-2,2′:4′,4′′-terpyridine","FeCl2·4H2O",["DMA","DMSO",null],[0.5,0.5,null],"HBF4 \/ H2O",125.0,72.0],"solvents":["DMA","DMSO",null],"solvent_mol_ratios":[0.5,0.5,null]}
{"prompt":"What is the success of a reaction of benzene-1,3,5-tricarboxylic acid with Cu(NO3)2·2.5H2O in 1.0 DMSO  at 25.0C for 1008.0h###","completion":" 0@@@","label":0,"representation":["benzene-1,3,5-tricarboxylic acid","Cu(NO3)2·2.5H2O",["DMSO",null,null],[1.0,null,null],null,25.0,1008.0],"solvents":["DMSO",null,null],"solvent_mol_ratios":[1.0,null,null]}
{"prompt":"What is the success of a reaction of benzene-1,3,5-tricarboxylic acid with Cu(NO3)2·2.5H2O in 0.09 DMSO and 0.91 methanol  at 40.0C for 1.0h###","completion":" 1@@@","label":1,"representation":["benzene-1,3,5-tricarboxylic acid","Cu(NO3)2·2.5H2O",["DMSO","methanol",null],[0.09,0.91,null],null,40.0,1.0],"solvents":["DMSO","methanol",null],"solvent_mol_ratios":[0.09,0.91,null]}
{"prompt":"What is the success of a reaction of benzene-1,3,5-tricarboxylic acid with Cu(NO3)2·2.5H2O in 0.5 DMSO and 0.5 methanol  at 25.0C for nanh###","completion":" 0@@@","label":0,"representation":["benzene-1,3,5-tricarboxylic acid","Cu(NO3)2·2.5H2O",["DMSO","methanol",null],[0.5,0.5,null],null,25.0,null],"solvents":["DMSO","methanol",null],"solvent_mol_ratios":[0.5,0.5,null]}
{"prompt":"What is the success of a reaction of benzene-1,3,5-tricarboxylic acid with Cu(NO3)2·2.5H2O in 0.5 DMSO and 0.5 methanol and scCO2 at 40.0C for 1.0h###","completion":" 1@@@","label":1,"representation":["benzene-1,3,5-tricarboxylic acid","Cu(NO3)2·2.5H2O",["DMSO","methanol",null],[0.5,0.5,null],"scCO2",40.0,1.0],"solvents":["DMSO","methanol",null],"solvent_mol_ratios":[0.5,0.5,null]}
{"prompt":"What is the success of a reaction of benzene-1,3,5-tricarboxylic acid with Cu(NO3)2·2.5H2O in 0.5 DMSO and 0.5 methanol and scCO2 at 40.0C for 72.0h###","completion":" 1@@@","label":1,"representation":["benzene-1,3,5-tricarboxylic acid","Cu(NO3)2·2.5H2O",["DMSO","methanol",null],[0.5,0.5,null],"scCO2",40.0,72.0],"solvents":["DMSO","methanol",null],"solvent_mol_ratios":[0.5,0.5,null]}
{"prompt":"What is the success of a reaction of (R)-2,2′-dihydroxy-1,1′-binaphthyl-5,5′-dibenzoic acid with Cu(NO3)2·3H2O in 0.91 DMF and 0.09 water  at 55.0C for 72.0h###","completion":" 1@@@","label":1,"representation":["(R)-2,2′-dihydroxy-1,1′-binaphthyl-5,5′-dibenzoic acid","Cu(NO3)2·3H2O",["DMF","water",null],[0.91,0.09,null],null,55.0,72.0],"solvents":["DMF","water",null],"solvent_mol_ratios":[0.91,0.09,null]}
{"prompt":"What is the success of a reaction of (R)-2,2′-dimethoxy-1,1′-binaphthyl-5,5′-dibenzoic acid with Cu(NO3)2·3H2O in 0.94 DMF and 0.06 water  at 80.0C for 24.0h###","completion":" 1@@@","label":1,"representation":["(R)-2,2′-dimethoxy-1,1′-binaphthyl-5,5′-dibenzoic acid","Cu(NO3)2·3H2O",["DMF","water",null],[0.94,0.06,null],null,80.0,24.0],"solvents":["DMF","water",null],"solvent_mol_ratios":[0.94,0.06,null]}
{"prompt":"What is the success of a reaction of 3,3′-dihydroxy-[1,1′-biphenyl]-4,4′-dicarboxylic acid with Zn(NO3)2·6H2O in 0.9 DMF and 0.05 water  and 0.05 ethanol  at 120.0C for 48.0h###","completion":" 1@@@","label":1,"representation":["3,3′-dihydroxy-[1,1′-biphenyl]-4,4′-dicarboxylic acid","Zn(NO3)2·6H2O",["DMF","water ","ethanol"],[0.9,0.05,0.05],null,120.0,48.0],"solvents":["DMF","water ","ethanol"],"solvent_mol_ratios":[0.9,0.05,0.05]}
{"prompt":"What is the success of a reaction of 3,3′-dihydroxy-[1,1′-biphenyl]-4,4′-dicarboxylic acid with Zn(NO3)2·6H2O in 0.9 NMP and 0.05 water  and 0.05 ethanol  at 120.0C for 48.0h###","completion":" 1@@@","label":1,"representation":["3,3′-dihydroxy-[1,1′-biphenyl]-4,4′-dicarboxylic acid","Zn(NO3)2·6H2O",["NMP","water ","ethanol"],[0.9,0.05,0.05],null,120.0,48.0],"solvents":["NMP","water ","ethanol"],"solvent_mol_ratios":[0.9,0.05,0.05]}
{"prompt":"What is the success of a reaction of 3,3′-dihydroxy-[1,1′-biphenyl]-4,4′-dicarboxylic acid with Zn(NO3)2·6H2O in 0.9 1-cyclohexylpyrrolidin-2-one and 0.05 water  and 0.05 ethanol  at 120.0C for 48.0h###","completion":" 0@@@","label":0,"representation":["3,3′-dihydroxy-[1,1′-biphenyl]-4,4′-dicarboxylic acid","Zn(NO3)2·6H2O",["1-cyclohexylpyrrolidin-2-one","water ","ethanol"],[0.9,0.05,0.05],null,120.0,48.0],"solvents":["1-cyclohexylpyrrolidin-2-one","water ","ethanol"],"solvent_mol_ratios":[0.9,0.05,0.05]}
{"prompt":"What is the success of a reaction of 3,3′-dihydroxy-[1,1′-biphenyl]-4,4′-dicarboxylic acid with Zn(NO3)2·6H2O in 0.9 1-benzylpyrrolidin-2-one and 0.05 water  and 0.05 ethanol  at 120.0C for 48.0h###","completion":" 1@@@","label":1,"representation":["3,3′-dihydroxy-[1,1′-biphenyl]-4,4′-dicarboxylic acid","Zn(NO3)2·6H2O",["1-benzylpyrrolidin-2-one","water ","ethanol"],[0.9,0.05,0.05],null,120.0,48.0],"solvents":["1-benzylpyrrolidin-2-one","water ","ethanol"],"solvent_mol_ratios":[0.9,0.05,0.05]}
{"prompt":"What is the success of a reaction of 3,3′-dihydroxy-[1,1′-biphenyl]-4,4′-dicarboxylic acid with Zn(NO3)2·6H2O in 0.9 DMF and 0.05 water  and 0.05 ethanol and (R)-[(2S,4S,5R)-5-ethenyl-1-azabicyclo[2.2.2]octan-2-yl](quinolin-4-yl)methanol at 120.0C for 48.0h###","completion":" 1@@@","label":1,"representation":["3,3′-dihydroxy-[1,1′-biphenyl]-4,4′-dicarboxylic acid","Zn(NO3)2·6H2O",["DMF","water ","ethanol"],[0.9,0.05,0.05],"(R)-[(2S,4S,5R)-5-ethenyl-1-azabicyclo[2.2.2]octan-2-yl](quinolin-4-yl)methanol",120.0,48.0],"solvents":["DMF","water ","ethanol"],"solvent_mol_ratios":[0.9,0.05,0.05]}
{"prompt":"What is the success of a reaction of 3,3′-dihydroxy-[1,1′-biphenyl]-4,4′-dicarboxylic acid with Zn(NO3)2·6H2O in 0.9 NMP and 0.05 water  and 0.05 ethanol and (R)-[(2S,4S,5R)-5-ethenyl-1-azabicyclo[2.2.2]octan-2-yl](quinolin-4-yl)methanol at 120.0C for 48.0h###","completion":" 1@@@","label":1,"representation":["3,3′-dihydroxy-[1,1′-biphenyl]-4,4′-dicarboxylic acid","Zn(NO3)2·6H2O",["NMP","water ","ethanol"],[0.9,0.05,0.05],"(R)-[(2S,4S,5R)-5-ethenyl-1-azabicyclo[2.2.2]octan-2-yl](quinolin-4-yl)methanol",120.0,48.0],"solvents":["NMP","water ","ethanol"],"solvent_mol_ratios":[0.9,0.05,0.05]}
{"prompt":"What is the success of a reaction of 3,3′-dihydroxy-[1,1′-biphenyl]-4,4′-dicarboxylic acid with Zn(NO3)2·6H2O in 0.9 DMF and 0.05 water  and 0.05 ethanol and (2S,4R)-4-hydroxypyrrolidine-2-carboxylic acid at 120.0C for 48.0h###","completion":" 1@@@","label":1,"representation":["3,3′-dihydroxy-[1,1′-biphenyl]-4,4′-dicarboxylic acid","Zn(NO3)2·6H2O",["DMF","water ","ethanol"],[0.9,0.05,0.05],"(2S,4R)-4-hydroxypyrrolidine-2-carboxylic acid",120.0,48.0],"solvents":["DMF","water ","ethanol"],"solvent_mol_ratios":[0.9,0.05,0.05]}
{"prompt":"What is the success of a reaction of 3,3′-dihydroxy-[1,1′-biphenyl]-4,4′-dicarboxylic acid with Zn(NO3)2·6H2O in 0.9 NMP and 0.05 water  and 0.05 ethanol and (2S,4R)-4-hydroxypyrrolidine-2-carboxylic acid at 120.0C for 48.0h###","completion":" 1@@@","label":1,"representation":["3,3′-dihydroxy-[1,1′-biphenyl]-4,4′-dicarboxylic acid","Zn(NO3)2·6H2O",["NMP","water ","ethanol"],[0.9,0.05,0.05],"(2S,4R)-4-hydroxypyrrolidine-2-carboxylic acid",120.0,48.0],"solvents":["NMP","water ","ethanol"],"solvent_mol_ratios":[0.9,0.05,0.05]}
{"prompt":"What is the success of a reaction of 3,3′-dihydroxy-[1,1′-biphenyl]-4,4′-dicarboxylic acid with Zn(NO3)2·6H2O in 0.9 1-benzylpyrrolidin-2-one and 0.05 water  and 0.05 ethanol and (2S,4R)-4-hydroxypyrrolidine-2-carboxylic acid at 120.0C for 48.0h###","completion":" 1@@@","label":1,"representation":["3,3′-dihydroxy-[1,1′-biphenyl]-4,4′-dicarboxylic acid","Zn(NO3)2·6H2O",["1-benzylpyrrolidin-2-one","water ","ethanol"],[0.9,0.05,0.05],"(2S,4R)-4-hydroxypyrrolidine-2-carboxylic acid",120.0,48.0],"solvents":["1-benzylpyrrolidin-2-one","water ","ethanol"],"solvent_mol_ratios":[0.9,0.05,0.05]}
{"prompt":"What is the success of a reaction of (R)-2-(4′-(4′′-carboxybenzyloxy)phenoxy)propanoic acid with Ni(AcO)2·4H2O in 0.13 methanol and 0.87 water and NaOH at 120.0C for 72.0h###","completion":" 1@@@","label":1,"representation":["(R)-2-(4′-(4′′-carboxybenzyloxy)phenoxy)propanoic acid","Ni(AcO)2·4H2O",["methanol","water",null],[0.13,0.87,null],"NaOH",120.0,72.0],"solvents":["methanol","water",null],"solvent_mol_ratios":[0.13,0.87,null]}
{"prompt":"What is the success of a reaction of (R)-2-(4′-(4′′-carboxybenzyloxy)phenoxy)propanoic acid with Co(AcO)2·4H2O in 0.13 methanol and 0.87 water and NaOH at 120.0C for 72.0h###","completion":" 1@@@","label":1,"representation":["(R)-2-(4′-(4′′-carboxybenzyloxy)phenoxy)propanoic acid","Co(AcO)2·4H2O",["methanol","water",null],[0.13,0.87,null],"NaOH",120.0,72.0],"solvents":["methanol","water",null],"solvent_mol_ratios":[0.13,0.87,null]}
{"prompt":"What is the success of a reaction of (R)-2-(4′-(4′′-carboxybenzyloxy)phenoxy)propanoic acid with Cd(AcO)2·2H2O in 0.13 methanol and 0.87 water and NaOH at 120.0C for 72.0h###","completion":" 1@@@","label":1,"representation":["(R)-2-(4′-(4′′-carboxybenzyloxy)phenoxy)propanoic acid","Cd(AcO)2·2H2O",["methanol","water",null],[0.13,0.87,null],"NaOH",120.0,72.0],"solvents":["methanol","water",null],"solvent_mol_ratios":[0.13,0.87,null]}
