Repository: kjappelbaum/gptchem

<!--
-->

<h1 align="center">
  gptchem
</h1>
    <a href="https://github.com/kjappelbaum/gptchem/actions?query=workflow%3ATests">
    </a>
    <a href="https://pypi.org/project/gptchem">
    </a>
    <a href="https://pypi.org/project/gptchem">
    </a>
    <a href="https://github.com/kjappelbaum/gptchem/blob/main/LICENSE">
    </a>
    <a href='https://gptchem.readthedocs.io/en/latest/?badge=latest'>
    </a>
    <a href="https://codecov.io/gh/kjappelbaum/gptchem/branch/main">
    </a>  
    <a href="https://github.com/cthoyt/cookiecutter-python-package">
    </a>
    <a href='https://github.com/psf/black'>
    </a>

File: experiments/03_classification/mof_solvent/balasz/out_old/20230130_134329/train.jsonl (part 1 of 2)
{"prompt":"What is the success of a reaction of (1R,3S)-1,2,2-trimethylcyclopentane-1,3-dicarboxylic acid with Mn(NO3)2·6H2O in 0.65 DMF and 0.35 ethanol  at 100.0C for 48.0h###","completion":" 1@@@","label":1,"representation":["(1R,3S)-1,2,2-trimethylcyclopentane-1,3-dicarboxylic acid","Mn(NO3)2·6H2O",["DMF","ethanol",null],[0.65,0.35,0.0],null,100.0,48.0],"solvents":["DMF","ethanol",null],"solvent_mol_ratios":[0.65,0.35,0.0]}
{"prompt":"What is the success of a reaction of benzene-1,4-dicarboxylic acid with Zn(NO3)2·6H2O in 1.0 DEF  at 110.0C for 48.0h###","completion":" 1@@@","label":1,"representation":["benzene-1,4-dicarboxylic acid","Zn(NO3)2·6H2O",["DEF",null,null],[1.0,0.0,0.0],null,110.0,48.0],"solvents":["DEF",null,null],"solvent_mol_ratios":[1.0,0.0,0.0]}
{"prompt":"What is the success of a reaction of benzene-1,4-dicarboxylic acid with Zn(NO3)2·6H2O in 0.6 DEF and 0.4 mesitylene  at 110.0C for 48.0h###","completion":" 1@@@","label":1,"representation":["benzene-1,4-dicarboxylic acid","Zn(NO3)2·6H2O",["DEF","mesitylene",null],[0.6,0.4,0.0],null,110.0,48.0],"solvents":["DEF","mesitylene",null],"solvent_mol_ratios":[0.6,0.4,0.0]}
{"prompt":"What is the success of a reaction of benzene-1,4-dicarboxylic acid with Zn(NO3)2·6H2O in 0.5 DEF and 0.5 mesitylene  at 110.0C for 48.0h###","completion":" 0@@@","label":0,"representation":["benzene-1,4-dicarboxylic acid","Zn(NO3)2·6H2O",["DEF","mesitylene",null],[0.5,0.5,0.0],null,110.0,48.0],"solvents":["DEF","mesitylene",null],"solvent_mol_ratios":[0.5,0.5,0.0]}
{"prompt":"What is the success of a reaction of benzene-1,4-dicarboxylic acid with Zn(NO3)2·6H2O in 0.4 DEF and 0.6 mesitylene  at 110.0C for 48.0h###","completion":" 0@@@","label":0,"representation":["benzene-1,4-dicarboxylic acid","Zn(NO3)2·6H2O",["DEF","mesitylene",null],[0.4,0.6,0.0],null,110.0,48.0],"solvents":["DEF","mesitylene",null],"solvent_mol_ratios":[0.4,0.6,0.0]}
{"prompt":"What is the success of a reaction of benzene-1,4-dicarboxylic acid with Zn(NO3)2·6H2O in 0.2 DEF and 0.8 mesitylene  at 110.0C for 48.0h###","completion":" 0@@@","label":0,"representation":["benzene-1,4-dicarboxylic acid","Zn(NO3)2·6H2O",["DEF","mesitylene",null],[0.2,0.8,0.0],null,110.0,48.0],"solvents":["DEF","mesitylene",null],"solvent_mol_ratios":[0.2,0.8,0.0]}
{"prompt":"What is the success of a reaction of benzene-1,4-dicarboxylic acid with Zn(NO3)2·6H2O in 0.5 DEF and 0.5 toluene  at 110.0C for 48.0h###","completion":" 0@@@","label":0,"representation":["benzene-1,4-dicarboxylic acid","Zn(NO3)2·6H2O",["DEF","toluene",null],[0.5,0.5,0.0],null,110.0,48.0],"solvents":["DEF","toluene",null],"solvent_mol_ratios":[0.5,0.5,0.0]}
{"prompt":"What is the success of a reaction of benzene-1,4-dicarboxylic acid with Zn(NO3)2·6H2O in 0.5 DEF and 0.5 chlorobenzene  at 110.0C for 48.0h###","completion":" 0@@@","label":0,"representation":["benzene-1,4-dicarboxylic acid","Zn(NO3)2·6H2O",["DEF","chlorobenzene",null],[0.5,0.5,0.0],null,110.0,48.0],"solvents":["DEF","chlorobenzene",null],"solvent_mol_ratios":[0.5,0.5,0.0]}
{"prompt":"What is the success of a reaction of benzene-1,4-dicarboxylic acid with ZnO in 1.0 DEF  at 110.0C for 48.0h###","completion":" 0@@@","label":0,"representation":["benzene-1,4-dicarboxylic acid","ZnO",["DEF",null,null],[1.0,0.0,0.0],null,110.0,48.0],"solvents":["DEF",null,null],"solvent_mol_ratios":[1.0,0.0,0.0]}
{"prompt":"What is the success of a reaction of benzene-1,4-dicarboxylic acid with ZnO in 0.6 DEF and 0.4 mesitylene  at 110.0C for 48.0h###","completion":" 0@@@","label":0,"representation":["benzene-1,4-dicarboxylic acid","ZnO",["DEF","mesitylene",null],[0.6,0.4,0.0],null,110.0,48.0],"solvents":["DEF","mesitylene",null],"solvent_mol_ratios":[0.6,0.4,0.0]}
{"prompt":"What is the success of a reaction of benzene-1,4-dicarboxylic acid with ZnO in 0.5 DEF and 0.5 mesitylene  at 110.0C for 48.0h###","completion":" 0@@@","label":0,"representation":["benzene-1,4-dicarboxylic acid","ZnO",["DEF","mesitylene",null],[0.5,0.5,0.0],null,110.0,48.0],"solvents":["DEF","mesitylene",null],"solvent_mol_ratios":[0.5,0.5,0.0]}
{"prompt":"What is the success of a reaction of benzene-1,4-dicarboxylic acid with ZnO in 0.4 DEF and 0.6 mesitylene  at 110.0C for 48.0h###","completion":" 0@@@","label":0,"representation":["benzene-1,4-dicarboxylic acid","ZnO",["DEF","mesitylene",null],[0.4,0.6,0.0],null,110.0,48.0],"solvents":["DEF","mesitylene",null],"solvent_mol_ratios":[0.4,0.6,0.0]}
{"prompt":"What is the success of a reaction of benzene-1,4-dicarboxylic acid with ZnO in 0.2 DEF and 0.8 mesitylene  at 110.0C for 48.0h###","completion":" 0@@@","label":0,"representation":["benzene-1,4-dicarboxylic acid","ZnO",["DEF","mesitylene",null],[0.2,0.8,0.0],null,110.0,48.0],"solvents":["DEF","mesitylene",null],"solvent_mol_ratios":[0.2,0.8,0.0]}
{"prompt":"What is the success of a reaction of benzene-1,4-dicarboxylic acid with ZnO in 0.5 DEF and 0.5 toluene  at 110.0C for 48.0h###","completion":" 0@@@","label":0,"representation":["benzene-1,4-dicarboxylic acid","ZnO",["DEF","toluene",null],[0.5,0.5,0.0],null,110.0,48.0],"solvents":["DEF","toluene",null],"solvent_mol_ratios":[0.5,0.5,0.0]}
{"prompt":"What is the success of a reaction of benzene-1,4-dicarboxylic acid with ZnO in 0.5 DEF and 0.5 chlorobenzene  at 110.0C for 48.0h###","completion":" 0@@@","label":0,"representation":["benzene-1,4-dicarboxylic acid","ZnO",["DEF","chlorobenzene",null],[0.5,0.5,0.0],null,110.0,48.0],"solvents":["DEF","chlorobenzene",null],"solvent_mol_ratios":[0.5,0.5,0.0]}
{"prompt":"What is the success of a reaction of benzene-1,3,5-tricarboxylic acid with Cu(NO3)2·3H2O in 0.33 DMF and 0.32 ethanol and 0.35 water  at 80.0C for 16.0h###","completion":" 1@@@","label":1,"representation":["benzene-1,3,5-tricarboxylic acid","Cu(NO3)2·3H2O",["DMF","ethanol","water"],[0.33,0.32,0.35],null,80.0,16.0],"solvents":["DMF","ethanol","water"],"solvent_mol_ratios":[0.33,0.32,0.35]}
{"prompt":"What is the success of a reaction of benzene-1,3,5-tricarboxylic acid with Cu(NO3)2·3H2O in 0.83 Cyrene and 0.17 ethanol  at 80.0C for 16.0h###","completion":" 1@@@","label":1,"representation":["benzene-1,3,5-tricarboxylic acid","Cu(NO3)2·3H2O",["Cyrene","ethanol",null],[0.83,0.17,null],null,80.0,16.0],"solvents":["Cyrene","ethanol",null],"solvent_mol_ratios":[0.83,0.17,null]}
{"prompt":"What is the success of a reaction of benzene-1,3,5-tricarboxylic acid with Cu(NO3)2·3H2O in 0.5 Cyrene and 0.5 ethanol  at 80.0C for 16.0h###","completion":" 1@@@","label":1,"representation":["benzene-1,3,5-tricarboxylic acid","Cu(NO3)2·3H2O",["Cyrene","ethanol",null],[0.5,0.5,null],null,80.0,16.0],"solvents":["Cyrene","ethanol",null],"solvent_mol_ratios":[0.5,0.5,null]}
{"prompt":"What is the success of a reaction of benzene-1,3,5-tricarboxylic acid with Cu(NO3)2·3H2O in 0.33 Cyrene and 0.32 ethanol and 0.35 water  at 80.0C for 16.0h###","completion":" 1@@@","label":1,"representation":["benzene-1,3,5-tricarboxylic acid","Cu(NO3)2·3H2O",["Cyrene","ethanol","water"],[0.33,0.32,0.35],null,80.0,16.0],"solvents":["Cyrene","ethanol","water"],"solvent_mol_ratios":[0.33,0.32,0.35]}
{"prompt":"What is the success of a reaction of benzene-1,3,5-tricarboxylic acid with Cu(NO3)2·3H2O in 0.5 Cyrene and 0.48 ethanol and 0.03 water  at 80.0C for 16.0h###","completion":" 1@@@","label":1,"representation":["benzene-1,3,5-tricarboxylic acid","Cu(NO3)2·3H2O",["Cyrene","ethanol","water"],[0.5,0.475,0.03],null,80.0,16.0],"solvents":["Cyrene","ethanol","water"],"solvent_mol_ratios":[0.5,0.475,0.03]}
{"prompt":"What is the success of a reaction of benzene-1,3,5-tricarboxylic acid with Cu(NO3)2·3H2O in 0.91 Cyrene and 0.09 ethanol  at 80.0C for 16.0h###","completion":" 1@@@","label":1,"representation":["benzene-1,3,5-tricarboxylic acid","Cu(NO3)2·3H2O",["Cyrene","ethanol",null],[0.91,0.09,null],null,80.0,16.0],"solvents":["Cyrene","ethanol",null],"solvent_mol_ratios":[0.91,0.09,null]}
{"prompt":"What is the success of a reaction of benzene-1,3,5-tricarboxylic acid with Cu(NO3)2·3H2O in 0.5 DMSO and 0.5 ethanol  at 80.0C for 16.0h###","completion":" 0@@@","label":0,"representation":["benzene-1,3,5-tricarboxylic acid","Cu(NO3)2·3H2O",["DMSO","ethanol",null],[0.5,0.5,null],null,80.0,16.0],"solvents":["DMSO","ethanol",null],"solvent_mol_ratios":[0.5,0.5,null]}
{"prompt":"What is the success of a reaction of benzene-1,3,5-tricarboxylic acid with Cu(NO3)2·3H2O in 1.0 ethanol  at 80.0C for 16.0h###","completion":" 1@@@","label":1,"representation":["benzene-1,3,5-tricarboxylic acid","Cu(NO3)2·3H2O",["ethanol",null,null],[1.0,null,null],null,80.0,16.0],"solvents":["ethanol",null,null],"solvent_mol_ratios":[1.0,null,null]}
{"prompt":"What is the success of a reaction of benzene-1,3,5-tricarboxylic acid with Cu(NO3)2·3H2O in 1.0 water  at 80.0C for 16.0h###","completion":" 1@@@","label":1,"representation":["benzene-1,3,5-tricarboxylic acid","Cu(NO3)2·3H2O",["water",null,null],[1.0,null,null],null,80.0,16.0],"solvents":["water",null,null],"solvent_mol_ratios":[1.0,null,null]}
{"prompt":"What is the success of a reaction of benzene-1,3,5-tricarboxylic acid with Cu(NO3)2·3H2O in 0.5 water and 0.5 ethanol  at 80.0C for 16.0h###","completion":" 1@@@","label":1,"representation":["benzene-1,3,5-tricarboxylic acid","Cu(NO3)2·3H2O",["water","ethanol",null],[0.5,0.5,null],null,80.0,16.0],"solvents":["water","ethanol",null],"solvent_mol_ratios":[0.5,0.5,null]}
{"prompt":"What is the success of a reaction of benzene-1,4-dicarboxylic acid with ZrOCl2·8H2O in 0.84 Cyrene and 0.08 water and 0.08 DMF and acetic acid at 80.0C for 12.0h###","completion":" 1@@@","label":1,"representation":["benzene-1,4-dicarboxylic acid","ZrOCl2·8H2O",["Cyrene","water","DMF"],[0.84,0.08,0.08],"acetic acid",80.0,12.0],"solvents":["Cyrene","water","DMF"],"solvent_mol_ratios":[0.84,0.08,0.08]}
{"prompt":"What is the success of a reaction of 4,5-dicyanoimidazole with CuI in 1.0 acetonitrile  at 25.0C for nanh###","completion":" 1@@@","label":1,"representation":["4,5-dicyanoimidazole","CuI",["acetonitrile",null,null],[1.0,null,null],null,25.0,null],"solvents":["acetonitrile",null,null],"solvent_mol_ratios":[1.0,null,null]}
{"prompt":"What is the success of a reaction of 4,5-dicyanoimidazole with CuI in 0.67 acetonitrile and 0.33 methanol  at 25.0C for nanh###","completion":" 1@@@","label":1,"representation":["4,5-dicyanoimidazole","CuI",["acetonitrile","methanol",null],[0.67,0.33,null],null,25.0,null],"solvents":["acetonitrile","methanol",null],"solvent_mol_ratios":[0.67,0.33,null]}
{"prompt":"What is the success of a reaction of benzene-1,4-dicarboxylic acid with Ti(OnBu)4 in 0.9 DMF and 0.1 methanol  at 150.0C for 20.0h###","completion":" 1@@@","label":1,"representation":["benzene-1,4-dicarboxylic acid","Ti(OnBu)4",["DMF","methanol",null],[0.9,0.1,null],null,150.0,20.0],"solvents":["DMF","methanol",null],"solvent_mol_ratios":[0.9,0.1,null]}
{"prompt":"What is the success of a reaction of 2-aminoterephthalic acid with Ti(OnBu)4 in 0.9 DMF and 0.1 methanol  at 150.0C for 72.0h###","completion":" 1@@@","label":1,"representation":["2-aminoterephthalic acid","Ti(OnBu)4",["DMF","methanol",null],[0.9,0.1,null],null,150.0,72.0],"solvents":["DMF","methanol",null],"solvent_mol_ratios":[0.9,0.1,null]}
{"prompt":"What is the success of a reaction of 2-aminoterephthalic acid with Zr(SO4)2·4H2O in 1.0 water and formic acid at 98.0C for 16.0h###","completion":" 1@@@","label":1,"representation":["2-aminoterephthalic acid","Zr(SO4)2·4H2O",["water",null,null],[1.0,null,null],"formic acid",98.0,16.0],"solvents":["water",null,null],"solvent_mol_ratios":[1.0,null,null]}
{"prompt":"What is the success of a reaction of 2,3,5,6-tetrafluoro-1,4-benzenedicarboxylic acid with Zr(SO4)2·4H2O in 1.0 water and sulphuric acid at 90.0C for 16.0h###","completion":" 1@@@","label":1,"representation":["2,3,5,6-tetrafluoro-1,4-benzenedicarboxylic acid","Zr(SO4)2·4H2O",["water",null,null],[1.0,null,null],"sulphuric acid",90.0,16.0],"solvents":["water",null,null],"solvent_mol_ratios":[1.0,null,null]}
{"prompt":"What is the success of a reaction of 2-aminoterephthalic acid with Zr(acac)4 in 1.0 water and acetic acid at 25.0C for 72.0h###","completion":" 1@@@","label":1,"representation":["2-aminoterephthalic acid","Zr(acac)4",["water",null,null],[1.0,null,null],"acetic acid",25.0,72.0],"solvents":["water",null,null],"solvent_mol_ratios":[1.0,null,null]}
{"prompt":"What is the success of a reaction of (E)-but-2-enedioic acid with Zr(acac)4 in 1.0 water and acetic acid at 25.0C for 72.0h###","completion":" 1@@@","label":1,"representation":["(E)-but-2-enedioic acid","Zr(acac)4",["water",null,null],[1.0,null,null],"acetic acid",25.0,72.0],"solvents":["water",null,null],"solvent_mol_ratios":[1.0,null,null]}
{"prompt":"What is the success of a reaction of 2,5-dihydroxyterephthalic acid with Zr(acac)4 in 1.0 water and acetic acid at 25.0C for 72.0h###","completion":" 1@@@","label":1,"representation":["2,5-dihydroxyterephthalic acid","Zr(acac)4",["water",null,null],[1.0,null,null],"acetic acid",25.0,72.0],"solvents":["water",null,null],"solvent_mol_ratios":[1.0,null,null]}
{"prompt":"What is the success of a reaction of benzene-1,2,4-tricarboxylic acid with Zr(acac)4 in 1.0 water and acetic acid at 90.0C for 24.0h###","completion":" 1@@@","label":1,"representation":["benzene-1,2,4-tricarboxylic acid","Zr(acac)4",["water",null,null],[1.0,null,null],"acetic acid",90.0,24.0],"solvents":["water",null,null],"solvent_mol_ratios":[1.0,null,null]}
{"prompt":"What is the success of a reaction of benzene-1,2,4-tricarboxylic acid with Zr(SO4)2·4H2O in 1.0 water  at 90.0C for 3.0h###","completion":" 1@@@","label":1,"representation":["benzene-1,2,4-tricarboxylic acid","Zr(SO4)2·4H2O",["water",null,null],[1.0,null,null],null,90.0,3.0],"solvents":["water",null,null],"solvent_mol_ratios":[1.0,null,null]}
{"prompt":"What is the success of a reaction of benzene-1,2,4-tricarboxylic acid with Zr(SO4)2·4H2O in 1.0 water  at 95.0C for 0.5h###","completion":" 1@@@","label":1,"representation":["benzene-1,2,4-tricarboxylic acid","Zr(SO4)2·4H2O",["water",null,null],[1.0,null,null],null,95.0,0.5],"solvents":["water",null,null],"solvent_mol_ratios":[1.0,null,null]}
{"prompt":"What is the success of a reaction of benzene-1,4-dicarboxylic acid with ZrCl4 in 1.0 DMF and formic acid at 120.0C for 4.0h###","completion":" 1@@@","label":1,"representation":["benzene-1,4-dicarboxylic acid","ZrCl4",["DMF",null,null],[1.0,null,null],"formic acid",120.0,4.0],"solvents":["DMF",null,null],"solvent_mol_ratios":[1.0,null,null]}
{"prompt":"What is the success of a reaction of 2,5-furandicarboxylic acid with ZrOCl2·8H2O in 1.0 water and acetic acid at 80.0C for 1.0h###","completion":" 1@@@","label":1,"representation":["2,5-furandicarboxylic acid","ZrOCl2·8H2O",["water",null,null],[1.0,null,null],"acetic acid",80.0,1.0],"solvents":["water",null,null],"solvent_mol_ratios":[1.0,null,null]}
{"prompt":"What is the success of a reaction of benzene-1,4-dicarboxylic acid with ZrCl4 in 1.0 DMF and formic acid at 120.0C for 4.0h###","completion":" 1@@@","label":1,"representation":["benzene-1,4-dicarboxylic acid","ZrCl4",["DMF",null,null],[1.0,null,null],"formic acid",120.0,4.0],"solvents":["DMF",null,null],"solvent_mol_ratios":[1.0,null,null]}
{"prompt":"What is the success of a reaction of 2-aminobutanedioic acid with ZrCl4 in 1.0 water  at 120.0C for 1.0h###","completion":" 1@@@","label":1,"representation":["2-aminobutanedioic acid","ZrCl4",["water",null,null],[1.0,null,null],null,120.0,1.0],"solvents":["water",null,null],"solvent_mol_ratios":[1.0,null,null]}
{"prompt":"What is the success of a reaction of (E)-but-2-enedioic acid with ZrCl4 in 1.0 formic acid  at nanC for nanh###","completion":" 1@@@","label":1,"representation":["(E)-but-2-enedioic acid","ZrCl4",["formic acid",null,null],[1.0,null,null],null,null,null],"solvents":["formic acid",null,null],"solvent_mol_ratios":[1.0,null,null]}
{"prompt":"What is the success of a reaction of  butanedioic acid with ZrCl4 in 1.0 formic acid  at nanC for nanh###","completion":" 1@@@","label":1,"representation":[" butanedioic acid","ZrCl4",["formic acid",null,null],[1.0,null,null],null,null,null],"solvents":["formic acid",null,null],"solvent_mol_ratios":[1.0,null,null]}
{"prompt":"What is the success of a reaction of 2-hydroxybutanedioic acid with ZrCl4 in 1.0 formic acid  at nanC for nanh###","completion":" 1@@@","label":1,"representation":["2-hydroxybutanedioic acid","ZrCl4",["formic acid",null,null],[1.0,null,null],null,null,null],"solvents":["formic acid",null,null],"solvent_mol_ratios":[1.0,null,null]}
{"prompt":"What is the success of a reaction of 5-sulfo-1,4-benzenedicarboxylic with ZrCl4 in 1.0 water and KOH at 150.0C for 24.0h###","completion":" 1@@@","label":1,"representation":["5-sulfo-1,4-benzenedicarboxylic","ZrCl4",["water",null,null],[1.0,null,null],"KOH",150.0,24.0],"solvents":["water",null,null],"solvent_mol_ratios":[1.0,null,null]}
{"prompt":"What is the success of a reaction of (E)-but-2-enedioic acid with ZrCl4 in 1.0 water and formic acid at 120.0C for 240.0h###","completion":" 1@@@","label":1,"representation":["(E)-but-2-enedioic acid","ZrCl4",["water",null,null],[1.0,null,null],"formic acid",120.0,240.0],"solvents":["water",null,null],"solvent_mol_ratios":[1.0,null,null]}
{"prompt":"What is the success of a reaction of benzene-1,4-dicarboxylic acid with ZrCl4 in 1.0 acetone  at 140.0C for 24.0h###","completion":" 1@@@","label":1,"representation":["benzene-1,4-dicarboxylic acid","ZrCl4",["acetone",null,null],[1.0,null,null],null,140.0,24.0],"solvents":["acetone",null,null],"solvent_mol_ratios":[1.0,null,null]}
{"prompt":"What is the success of a reaction of 2-aminoterephthalic acid with ZrCl4 in 1.0 acetone  at 100.0C for 24.0h###","completion":" 1@@@","label":1,"representation":["2-aminoterephthalic acid","ZrCl4",["acetone",null,null],[1.0,null,null],null,100.0,24.0],"solvents":["acetone",null,null],"solvent_mol_ratios":[1.0,null,null]}
{"prompt":"What is the success of a reaction of 2,5-pyridinedicarboxylic acid with ZrOCl2·8H2O in 1.0 water and acetic acid at 120.0C for 3.0h###","completion":" 1@@@","label":1,"representation":["2,5-pyridinedicarboxylic acid","ZrOCl2·8H2O",["water",null,null],[1.0,null,null],"acetic acid",120.0,3.0],"solvents":["water",null,null],"solvent_mol_ratios":[1.0,null,null]}
{"prompt":"What is the success of a reaction of (E)-but-2-enedioic acid with ZrCl4 in  and formic acid at 25.0C for 5.5h###","completion":" 1@@@","label":1,"representation":["(E)-but-2-enedioic acid","ZrCl4",["water",null,null],[null,null,null],"formic acid",25.0,5.5],"solvents":["water",null,null],"solvent_mol_ratios":[null,null,null]}
{"prompt":"What is the success of a reaction of benzene-1,2,4-tricarboxylic acid with ZrCl4 in  and formic acid at 25.0C for 72.0h###","completion":" 1@@@","label":1,"representation":["benzene-1,2,4-tricarboxylic acid","ZrCl4",["water",null,null],[null,null,null],"formic acid",25.0,72.0],"solvents":["water",null,null],"solvent_mol_ratios":[null,null,null]}
{"prompt":"What is the success of a reaction of 1H-Pyrazole-3,5-dicarboxylic acid with ZrCl4 in  and formic acid at 25.0C for 12.0h###","completion":" 1@@@","label":1,"representation":["1H-Pyrazole-3,5-dicarboxylic acid","ZrCl4",["water",null,null],[null,null,null],"formic acid",25.0,12.0],"solvents":["water",null,null],"solvent_mol_ratios":[null,null,null]}
{"prompt":"What is the success of a reaction of benzene-1,3-dicarboxylic acid with ZrCl4 in   at 180.0C for 26.0h###","completion":" 1@@@","label":1,"representation":["benzene-1,3-dicarboxylic acid","ZrCl4",["formic acid",null,null],[null,null,null],null,180.0,26.0],"solvents":["formic acid",null,null],"solvent_mol_ratios":[null,null,null]}
{"prompt":"What is the success of a reaction of 5-hydroxyisophthalic acid with ZrCl4 in   at 180.0C for 22.0h###","completion":" 1@@@","label":1,"representation":["5-hydroxyisophthalic acid","ZrCl4",["formic acid",null,null],[null,null,null],null,180.0,22.0],"solvents":["formic acid",null,null],"solvent_mol_ratios":[null,null,null]}
{"prompt":"What is the success of a reaction of 6′-methoxyl-(8S,9R)-cinchonan-9-ol-3-carboxylic acid with Cd(OH)2 in 1.0 ethanol  at 100.0C for 72.0h###","completion":" 1@@@","label":1,"representation":["6′-methoxyl-(8S,9R)-cinchonan-9-ol-3-carboxylic acid","Cd(OH)2",["ethanol",null,null],[1.0,null,null],null,100.0,72.0],"solvents":["ethanol",null,null],"solvent_mol_ratios":[1.0,null,null]}
{"prompt":"What is the success of a reaction of (2R,3R)-2,3-bis[(4-methylbenzoyl)oxy]succinic acid with TbCl3·6H2O in 0.46 methanol and 0.54 water and KOH at 25.0C for 7.0h###","completion":" 1@@@","label":1,"representation":["(2R,3R)-2,3-bis[(4-methylbenzoyl)oxy]succinic acid","TbCl3·6H2O",["methanol","water",null],[0.46,0.54,null],"KOH",25.0,7.0],"solvents":["methanol","water",null],"solvent_mol_ratios":[0.46,0.54,null]}
{"prompt":"What is the success of a reaction of (2R,3R)-2,3-bis[(4-methylbenzoyl)oxy]succinic acid with DyCl3·5H2O in 0.46 methanol and 0.54 water and KOH at 25.0C for 7.0h###","completion":" 1@@@","label":1,"representation":["(2R,3R)-2,3-bis[(4-methylbenzoyl)oxy]succinic acid","DyCl3·5H2O",["methanol","water",null],[0.46,0.54,null],"KOH",25.0,7.0],"solvents":["methanol","water",null],"solvent_mol_ratios":[0.46,0.54,null]}
{"prompt":"What is the success of a reaction of (2R,3R)-2,3-bis[(4-methylbenzoyl)oxy]succinic acid with HoCl3·6H2O in 0.45 ethanol and 0.55 water and KOH at 25.0C for 7.0h###","completion":" 1@@@","label":1,"representation":["(2R,3R)-2,3-bis[(4-methylbenzoyl)oxy]succinic acid","HoCl3·6H2O",["ethanol","water",null],[0.45,0.55,null],"KOH",25.0,7.0],"solvents":["ethanol","water",null],"solvent_mol_ratios":[0.45,0.55,null]}
{"prompt":"What is the success of a reaction of 2,2’-dimethoxy-1,1’-binaphthyl-3,3’-bis(4-vinylpyridine) with AgNO3 in 0.5 DMSO and 0.5 ethanol  at 70.0C for 48.0h###","completion":" 1@@@","label":1,"representation":["2,2’-dimethoxy-1,1’-binaphthyl-3,3’-bis(4-vinylpyridine)","AgNO3",["DMSO","ethanol",null],[0.5,0.5,null],null,70.0,48.0],"solvents":["DMSO","ethanol",null],"solvent_mol_ratios":[0.5,0.5,null]}
{"prompt":"What is the success of a reaction of 2,2’-dimethoxy-1,1’-binaphthyl-3,3’-bis(4-vinylpyridine) with AgClO4 in 0.5 DMSO and 0.5 ethanol  at 70.0C for 48.0h###","completion":" 1@@@","label":1,"representation":["2,2’-dimethoxy-1,1’-binaphthyl-3,3’-bis(4-vinylpyridine)","AgClO4",["DMSO","ethanol",null],[0.5,0.5,null],null,70.0,48.0],"solvents":["DMSO","ethanol",null],"solvent_mol_ratios":[0.5,0.5,null]}
{"prompt":"What is the success of a reaction of (R)-2,2′-dihydroxy-1,1′-binaphthyl-5,5′-dibenzoic acid with Cu(NO3)2·3H2O in 0.91 DMF and 0.09 water  at 55.0C for 72.0h###","completion":" 1@@@","label":1,"representation":["(R)-2,2′-dihydroxy-1,1′-binaphthyl-5,5′-dibenzoic acid","Cu(NO3)2·3H2O",["DMF","water",null],[0.91,0.09,null],null,55.0,72.0],"solvents":["DMF","water",null],"solvent_mol_ratios":[0.91,0.09,null]}
{"prompt":"What is the success of a reaction of (R)-2,2′-dimethoxy-1,1′-binaphthyl-5,5′-dibenzoic acid with Cu(NO3)2·3H2O in 0.94 DMF and 0.06 water  at 80.0C for 24.0h###","completion":" 1@@@","label":1,"representation":["(R)-2,2′-dimethoxy-1,1′-binaphthyl-5,5′-dibenzoic acid","Cu(NO3)2·3H2O",["DMF","water",null],[0.94,0.06,null],null,80.0,24.0],"solvents":["DMF","water",null],"solvent_mol_ratios":[0.94,0.06,null]}
{"prompt":"What is the success of a reaction of (R)-2,2’-diethoxy-1,1’binaphthyl-4,4’,6,6’-tetracarboxylic acid with Cu(NO3)2·2.5H2O in 0.75 DEF and 0.25 water and HCl \/ H2O at 80.0C for 24.0h###","completion":" 1@@@","label":1,"representation":["(R)-2,2’-diethoxy-1,1’binaphthyl-4,4’,6,6’-tetracarboxylic acid","Cu(NO3)2·2.5H2O",["DEF","water",null],[0.75,0.25,null],"HCl \/ H2O",80.0,24.0],"solvents":["DEF","water",null],"solvent_mol_ratios":[0.75,0.25,null]}
{"prompt":"What is the success of a reaction of (R)-(2E,2'E,2''E,2'''E)-3,3',3'',3'''-(2,2'-diethoxy-1,1'-binaphthyl-4,4',6,6'-tetrayl)tetraacrylic acid with Cu(NO3)2·2.5H2O in 0.75 DMF and 0.25 water and HCl \/ H2O at 80.0C for nanh###","completion":" 1@@@","label":1,"representation":["(R)-(2E,2'E,2''E,2'''E)-3,3',3'',3'''-(2,2'-diethoxy-1,1'-binaphthyl-4,4',6,6'-tetrayl)tetraacrylic acid","Cu(NO3)2·2.5H2O",["DMF","water",null],[0.75,0.25,null],"HCl \/ H2O",80.0,null],"solvents":["DMF","water",null],"solvent_mol_ratios":[0.75,0.25,null]}
{"prompt":"What is the success of a reaction of (R)-4,4',4'',4'''-(1E,1'E,1''E,1'''E)-2,2',2'',2'''-(2,2'-diethoxy-1,1'-binaphthyl-4,4',6,6'-tetrayl)- tetrakis(ethene-2,1-diyl)tetrabenzoic acid with Cu(NO3)2·2.5H2O in 0.48 DEF and 0.48 DMA and 0.04 water and HCl \/ H2O at 80.0C for 72.0h###","completion":" 1@@@","label":1,"representation":["(R)-4,4',4'',4'''-(1E,1'E,1''E,1'''E)-2,2',2'',2'''-(2,2'-diethoxy-1,1'-binaphthyl-4,4',6,6'-tetrayl)- tetrakis(ethene-2,1-diyl)tetrabenzoic acid","Cu(NO3)2·2.5H2O",["DEF","DMA","water"],[0.48,0.48,0.04],"HCl \/ H2O",80.0,72.0],"solvents":["DEF","DMA","water"],"solvent_mol_ratios":[0.48,0.48,0.04]}
{"prompt":"What is the success of a reaction of (R)-2,2'-dihydroxy-1,1'-binaphthyl-4,4',6,6'-tetracarboxylic acid with Cu(NO3)2·2.5H2O in 0.8 DEF and 0.2 water  at 60.0C for 48.0h###","completion":" 1@@@","label":1,"representation":["(R)-2,2'-dihydroxy-1,1'-binaphthyl-4,4',6,6'-tetracarboxylic acid","Cu(NO3)2·2.5H2O",["DEF","water",null],[0.8,0.2,null],null,60.0,48.0],"solvents":["DEF","water",null],"solvent_mol_ratios":[0.8,0.2,null]}
{"prompt":"What is the success of a reaction of (R)-(2E,2'E,2''E,2'''E)-3,3',3'',3'''-(2,2'-dihydroxy-1,1'-binaphthyl-4,4',6,6'-tetrayl)tetraacrylic acid with Cu(NO3)2·2.5H2O in 0.8 DEF and 0.2 water  at 80.0C for 48.0h###","completion":" 1@@@","label":1,"representation":["(R)-(2E,2'E,2''E,2'''E)-3,3',3'',3'''-(2,2'-dihydroxy-1,1'-binaphthyl-4,4',6,6'-tetrayl)tetraacrylic acid","Cu(NO3)2·2.5H2O",["DEF","water",null],[0.8,0.2,null],null,80.0,48.0],"solvents":["DEF","water",null],"solvent_mol_ratios":[0.8,0.2,null]}
{"prompt":"What is the success of a reaction of (R)-2,2’-dihydroxy-1,1’-dinaphthyl-4,4’,6,6’-tetrakis(4-benzoic acid) with Cu(NO3)2·2.5H2O in 0.59 isopropyl alcohol and 0.29 DEF and 0.12 water and diaminocyclohexane at 60.0C for 72.0h###","completion":" 1@@@","label":1,"representation":["(R)-2,2’-dihydroxy-1,1’-dinaphthyl-4,4’,6,6’-tetrakis(4-benzoic acid)","Cu(NO3)2·2.5H2O",["isopropyl alcohol","DEF","water"],[0.59,0.29,0.12],"diaminocyclohexane",60.0,72.0],"solvents":["isopropyl alcohol","DEF","water"],"solvent_mol_ratios":[0.59,0.29,0.12]}
{"prompt":"What is the success of a reaction of (R)-3,3′-bis(6-carboxy-2-naphthyl)-2,2′-dihydroxy-1,1′-binaphthyl with Cu(NO3)2·3H2O in 0.71 DMF and 0.29 water  at 60.0C for 48.0h###","completion":" 1@@@","label":1,"representation":["(R)-3,3′-bis(6-carboxy-2-naphthyl)-2,2′-dihydroxy-1,1′-binaphthyl","Cu(NO3)2·3H2O",["DMF","water",null],[0.71,0.29,null],null,60.0,48.0],"solvents":["DMF","water",null],"solvent_mol_ratios":[0.71,0.29,null]}
{"prompt":"What is the success of a reaction of 2,2′-dihydroxy-1,1′-binaphthyl-6,6′-bis(phosphonic acid) with Zr(OnBu)4 in 1.0 n-butanol  at 118.0C for 16.0h###","completion":" 1@@@","label":1,"representation":["2,2′-dihydroxy-1,1′-binaphthyl-6,6′-bis(phosphonic acid)","Zr(OnBu)4",["n-butanol",null,null],[1.0,null,null],null,118.0,16.0],"solvents":["n-butanol",null,null],"solvent_mol_ratios":[1.0,null,null]}
{"prompt":"What is the success of a reaction of 2,2′-dihydroxy-1,1′-binaphthyl-6,6′-bis(vinylphosphonic acid) with Zr(OnBu)4 in 1.0 n-butanol  at 118.0C for 16.0h###","completion":" 1@@@","label":1,"representation":["2,2′-dihydroxy-1,1′-binaphthyl-6,6′-bis(vinylphosphonic acid)","Zr(OnBu)4",["n-butanol",null,null],[1.0,null,null],null,118.0,16.0],"solvents":["n-butanol",null,null],"solvent_mol_ratios":[1.0,null,null]}
{"prompt":"What is the success of a reaction of 2,2′-dihydroxy-1,1′-binaphthyl-6,6′-bis(styrylphosphonic acid) with Zr(OnBu)4 in 1.0 n-butanol  at 118.0C for 16.0h###","completion":" 1@@@","label":1,"representation":["2,2′-dihydroxy-1,1′-binaphthyl-6,6′-bis(styrylphosphonic acid)","Zr(OnBu)4",["n-butanol",null,null],[1.0,null,null],null,118.0,16.0],"solvents":["n-butanol",null,null],"solvent_mol_ratios":[1.0,null,null]}
{"prompt":"What is the success of a reaction of 2,2′-diethoxy-1,1′-binaphthyl-6,6′-bis(styrylphosphonic acid) with Zr(OnBu)4 in 1.0 n-butanol  at 118.0C for 16.0h###","completion":" 1@@@","label":1,"representation":["2,2′-diethoxy-1,1′-binaphthyl-6,6′-bis(styrylphosphonic acid)","Zr(OnBu)4",["n-butanol",null,null],[1.0,null,null],null,118.0,16.0],"solvents":["n-butanol",null,null],"solvent_mol_ratios":[1.0,null,null]}
{"prompt":"What is the success of a reaction of tris((4-carboxyl)phenyl(2,4,5-trimethylphenyl))borane with Co(NO3)2·6H2O in 0.75 DMA and 0.25 methanol  at 100.0C for 48.0h###","completion":" 1@@@","label":1,"representation":["tris((4-carboxyl)phenyl(2,4,5-trimethylphenyl))borane","Co(NO3)2·6H2O",["DMA","methanol",null],[0.75,0.25,null],null,100.0,48.0],"solvents":["DMA","methanol",null],"solvent_mol_ratios":[0.75,0.25,null]}
{"prompt":"What is the success of a reaction of tris((4-carboxyl)phenyl(2,4,5-trimethylphenyl))borane with Ni(NO3)2·6H2O in 0.75 DMA and 0.25 methanol  at 100.0C for 48.0h###","completion":" 1@@@","label":1,"representation":["tris((4-carboxyl)phenyl(2,4,5-trimethylphenyl))borane","Ni(NO3)2·6H2O",["DMA","methanol",null],[0.75,0.25,null],null,100.0,48.0],"solvents":["DMA","methanol",null],"solvent_mol_ratios":[0.75,0.25,null]}
{"prompt":"What is the success of a reaction of tris((4-carboxyl)phenyl(2,4,5-trimethylphenyl))borane with Cu(NO3)2·6H2O in 0.75 DMA and 0.25 methanol  at 100.0C for 48.0h###","completion":" 1@@@","label":1,"representation":["tris((4-carboxyl)phenyl(2,4,5-trimethylphenyl))borane","Cu(NO3)2·6H2O",["DMA","methanol",null],[0.75,0.25,null],null,100.0,48.0],"solvents":["DMA","methanol",null],"solvent_mol_ratios":[0.75,0.25,null]}
{"prompt":"What is the success of a reaction of tris((4-carboxyl)phenyl(2,4,5-trimethylphenyl))borane with Zn(NO3)2·6H2O in 0.75 DMA and 0.25 methanol  at 100.0C for 48.0h###","completion":" 1@@@","label":1,"representation":["tris((4-carboxyl)phenyl(2,4,5-trimethylphenyl))borane","Zn(NO3)2·6H2O",["DMA","methanol",null],[0.75,0.25,null],null,100.0,48.0],"solvents":["DMA","methanol",null],"solvent_mol_ratios":[0.75,0.25,null]}
{"prompt":"What is the success of a reaction of tris((4-carboxyl)phenyl(2,4,5-trimethylphenyl))borane with Cd(NO3)2·6H2O in 0.75 DMA and 0.25 methanol  at 100.0C for 48.0h###","completion":" 1@@@","label":1,"representation":["tris((4-carboxyl)phenyl(2,4,5-trimethylphenyl))borane","Cd(NO3)2·6H2O",["DMA","methanol",null],[0.75,0.25,null],null,100.0,48.0],"solvents":["DMA","methanol",null],"solvent_mol_ratios":[0.75,0.25,null]}
{"prompt":"What is the success of a reaction of tris((4-carboxyl)phenyl(2,4,5-trimethylphenyl))borane with MnCl2·4H2O in 0.75 DMA and 0.25 methanol  at 100.0C for 48.0h###","completion":" 1@@@","label":1,"representation":["tris((4-carboxyl)phenyl(2,4,5-trimethylphenyl))borane","MnCl2·4H2O",["DMA","methanol",null],[0.75,0.25,null],null,100.0,48.0],"solvents":["DMA","methanol",null],"solvent_mol_ratios":[0.75,0.25,null]}
{"prompt":"What is the success of a reaction of 4,4′,4′′,4′′′-benzene-1,2,4,5-tetrayltetrabenzoic acid with Bi(NO3)3·5H2O in 1.0 methanol  at 80.0C for 12.0h###","completion":" 0@@@","label":0,"representation":["4,4′,4′′,4′′′-benzene-1,2,4,5-tetrayltetrabenzoic acid","Bi(NO3)3·5H2O",["methanol",null,null],[1.0,null,null],null,80.0,12.0],"solvents":["methanol",null,null],"solvent_mol_ratios":[1.0,null,null]}
{"prompt":"What is the success of a reaction of 4,4′,4′′,4′′′-benzene-1,2,4,5-tetrayltetrabenzoic acid with Bi(NO3)3·5H2O in 1.0 methanol  at 100.0C for 12.0h###","completion":" 1@@@","label":1,"representation":["4,4′,4′′,4′′′-benzene-1,2,4,5-tetrayltetrabenzoic acid","Bi(NO3)3·5H2O",["methanol",null,null],[1.0,null,null],null,100.0,12.0],"solvents":["methanol",null,null],"solvent_mol_ratios":[1.0,null,null]}
{"prompt":"What is the success of a reaction of 4,4′,4′′,4′′′-benzene-1,2,4,5-tetrayltetrabenzoic acid with Bi(NO3)3·5H2O in 1.0 methanol  at 120.0C for 12.0h###","completion":" 1@@@","label":1,"representation":["4,4′,4′′,4′′′-benzene-1,2,4,5-tetrayltetrabenzoic acid","Bi(NO3)3·5H2O",["methanol",null,null],[1.0,null,null],null,120.0,12.0],"solvents":["methanol",null,null],"solvent_mol_ratios":[1.0,null,null]}
{"prompt":"What is the success of a reaction of 4,4′,4′′,4′′′-benzene-1,2,4,5-tetrayltetrabenzoic acid with Bi(NO3)3·5H2O in 1.0 methanol  at 140.0C for 12.0h###","completion":" 1@@@","label":1,"representation":["4,4′,4′′,4′′′-benzene-1,2,4,5-tetrayltetrabenzoic acid","Bi(NO3)3·5H2O",["methanol",null,null],[1.0,null,null],null,140.0,12.0],"solvents":["methanol",null,null],"solvent_mol_ratios":[1.0,null,null]}
{"prompt":"What is the success of a reaction of 4,4′,4′′,4′′′-benzene-1,2,4,5-tetrayltetrabenzoic acid with Bi(NO3)3·5H2O in 0.8 methanol and 0.2 DMF  at 80.0C for 12.0h###","completion":" 0@@@","label":0,"representation":["4,4′,4′′,4′′′-benzene-1,2,4,5-tetrayltetrabenzoic acid","Bi(NO3)3·5H2O",["methanol","DMF",null],[0.8,0.2,null],null,80.0,12.0],"solvents":["methanol","DMF",null],"solvent_mol_ratios":[0.8,0.2,null]}
{"prompt":"What is the success of a reaction of 4,4′,4′′,4′′′-benzene-1,2,4,5-tetrayltetrabenzoic acid with Bi(NO3)3·5H2O in 0.8 methanol and 0.2 DMF  at 100.0C for 12.0h###","completion":" 1@@@","label":1,"representation":["4,4′,4′′,4′′′-benzene-1,2,4,5-tetrayltetrabenzoic acid","Bi(NO3)3·5H2O",["methanol","DMF",null],[0.8,0.2,null],null,100.0,12.0],"solvents":["methanol","DMF",null],"solvent_mol_ratios":[0.8,0.2,null]}
{"prompt":"What is the success of a reaction of 4,4′,4′′,4′′′-benzene-1,2,4,5-tetrayltetrabenzoic acid with Bi(NO3)3·5H2O in 0.8 methanol and 0.2 DMF  at 120.0C for 12.0h###","completion":" 1@@@","label":1,"representation":["4,4′,4′′,4′′′-benzene-1,2,4,5-tetrayltetrabenzoic acid","Bi(NO3)3·5H2O",["methanol","DMF",null],[0.8,0.2,null],null,120.0,12.0],"solvents":["methanol","DMF",null],"solvent_mol_ratios":[0.8,0.2,null]}
{"prompt":"What is the success of a reaction of 4,4′,4′′,4′′′-benzene-1,2,4,5-tetrayltetrabenzoic acid with Bi(NO3)3·5H2O in 0.8 methanol and 0.2 DMF  at 140.0C for 12.0h###","completion":" 1@@@","label":1,"representation":["4,4′,4′′,4′′′-benzene-1,2,4,5-tetrayltetrabenzoic acid","Bi(NO3)3·5H2O",["methanol","DMF",null],[0.8,0.2,null],null,140.0,12.0],"solvents":["methanol","DMF",null],"solvent_mol_ratios":[0.8,0.2,null]}
{"prompt":"What is the success of a reaction of 4,4′,4′′,4′′′-benzene-1,2,4,5-tetrayltetrabenzoic acid with Bi(NO3)3·5H2O in 0.9 DMF and 0.1 toluene  at 80.0C for 12.0h###","completion":" 1@@@","label":1,"representation":["4,4′,4′′,4′′′-benzene-1,2,4,5-tetrayltetrabenzoic acid","Bi(NO3)3·5H2O",["DMF","toluene",null],[0.9,0.1,null],null,80.0,12.0],"solvents":["DMF","toluene",null],"solvent_mol_ratios":[0.9,0.1,null]}
{"prompt":"What is the success of a reaction of 4,4′,4′′,4′′′-benzene-1,2,4,5-tetrayltetrabenzoic acid with Bi(NO3)3·5H2O in 0.9 DMF and 0.1 toluene  at 100.0C for 12.0h###","completion":" 1@@@","label":1,"representation":["4,4′,4′′,4′′′-benzene-1,2,4,5-tetrayltetrabenzoic acid","Bi(NO3)3·5H2O",["DMF","toluene",null],[0.9,0.1,null],null,100.0,12.0],"solvents":["DMF","toluene",null],"solvent_mol_ratios":[0.9,0.1,null]}
{"prompt":"What is the success of a reaction of 4,4′,4′′,4′′′-benzene-1,2,4,5-tetrayltetrabenzoic acid with Bi(NO3)3·5H2O in 0.9 DMF and 0.1 toluene  at 120.0C for 12.0h###","completion":" 1@@@","label":1,"representation":["4,4′,4′′,4′′′-benzene-1,2,4,5-tetrayltetrabenzoic acid","Bi(NO3)3·5H2O",["DMF","toluene",null],[0.9,0.1,null],null,120.0,12.0],"solvents":["DMF","toluene",null],"solvent_mol_ratios":[0.9,0.1,null]}
{"prompt":"What is the success of a reaction of 4,4′,4′′,4′′′-benzene-1,2,4,5-tetrayltetrabenzoic acid with Bi(NO3)3·5H2O in 0.9 DMF and 0.1 toluene  at 140.0C for 12.0h###","completion":" 1@@@","label":1,"representation":["4,4′,4′′,4′′′-benzene-1,2,4,5-tetrayltetrabenzoic acid","Bi(NO3)3·5H2O",["DMF","toluene",null],[0.9,0.1,null],null,140.0,12.0],"solvents":["DMF","toluene",null],"solvent_mol_ratios":[0.9,0.1,null]}
{"prompt":"What is the success of a reaction of 2,5-furandicarboxylic acid with ZrOCl2·8H2O in 0.47 acetic acid and 0.53 water  at 80.0C for 1.0h###","completion":" 1@@@","label":1,"representation":["2,5-furandicarboxylic acid","ZrOCl2·8H2O",["acetic acid","water",null],[0.47,0.53,null],null,80.0,1.0],"solvents":["acetic acid","water",null],"solvent_mol_ratios":[0.47,0.53,null]}
{"prompt":"What is the success of a reaction of 2,5-furandicarboxylic acid with ZrOCl2·8H2O in 0.47 acetic acid and 0.53 isopropyl alcohol  at 80.0C for 1.0h###","completion":" 1@@@","label":1,"representation":["2,5-furandicarboxylic acid","ZrOCl2·8H2O",["acetic acid","isopropyl alcohol",null],[0.47,0.53,null],null,80.0,1.0],"solvents":["acetic acid","isopropyl alcohol",null],"solvent_mol_ratios":[0.47,0.53,null]}
{"prompt":"What is the success of a reaction of 2,5-furandicarboxylic acid with ZrOCl2·8H2O in 0.47 acetic acid and 0.53 ethanol  at 80.0C for 1.0h###","completion":" 1@@@","label":1,"representation":["2,5-furandicarboxylic acid","ZrOCl2·8H2O",["acetic acid","ethanol",null],[0.47,0.53,null],null,80.0,1.0],"solvents":["acetic acid","ethanol",null],"solvent_mol_ratios":[0.47,0.53,null]}
{"prompt":"What is the success of a reaction of 2,5-furandicarboxylic acid with ZrOCl2·8H2O in 0.47 acetic acid and 0.46 water and 0.07 isopropyl alcohol  at 80.0C for 1.0h###","completion":" 1@@@","label":1,"representation":["2,5-furandicarboxylic acid","ZrOCl2·8H2O",["acetic acid","water","isopropyl alcohol"],[0.47,0.46,0.07],null,80.0,1.0],"solvents":["acetic acid","water","isopropyl alcohol"],"solvent_mol_ratios":[0.47,0.46,0.07]}
{"prompt":"What is the success of a reaction of 2,5-furandicarboxylic acid with ZrOCl2·8H2O in 0.47 acetic acid and 0.4 water and 0.13 isopropyl alcohol  at 80.0C for 1.0h###","completion":" 1@@@","label":1,"representation":["2,5-furandicarboxylic acid","ZrOCl2·8H2O",["acetic acid","water","isopropyl alcohol"],[0.47,0.4,0.13],null,80.0,1.0],"solvents":["acetic acid","water","isopropyl alcohol"],"solvent_mol_ratios":[0.47,0.4,0.13]}
{"prompt":"What is the success of a reaction of 2,5-furandicarboxylic acid with ZrOCl2·8H2O in 0.47 acetic acid and 0.33 water and 0.2 isopropyl alcohol  at 80.0C for 1.0h###","completion":" 1@@@","label":1,"representation":["2,5-furandicarboxylic acid","ZrOCl2·8H2O",["acetic acid","water","isopropyl alcohol"],[0.47,0.33,0.2],null,80.0,1.0],"solvents":["acetic acid","water","isopropyl alcohol"],"solvent_mol_ratios":[0.47,0.33,0.2]}
{"prompt":"What is the success of a reaction of 2,5-furandicarboxylic acid with ZrOCl2·8H2O in 0.47 acetic acid and 0.26 water and 0.27 isopropyl alcohol  at 80.0C for 1.0h###","completion":" 1@@@","label":1,"representation":["2,5-furandicarboxylic acid","ZrOCl2·8H2O",["acetic acid","water","isopropyl alcohol"],[0.47,0.26,0.27],null,80.0,1.0],"solvents":["acetic acid","water","isopropyl alcohol"],"solvent_mol_ratios":[0.47,0.26,0.27]}
{"prompt":"What is the success of a reaction of 2,5-furandicarboxylic acid with ZrOCl2·8H2O in 0.47 acetic acid and 0.2 water and 0.33 isopropyl alcohol  at 80.0C for 1.0h###","completion":" 1@@@","label":1,"representation":["2,5-furandicarboxylic acid","ZrOCl2·8H2O",["acetic acid","water","isopropyl alcohol"],[0.47,0.2,0.33],null,80.0,1.0],"solvents":["acetic acid","water","isopropyl alcohol"],"solvent_mol_ratios":[0.47,0.2,0.33]}
