Repository: kjappelbaum/gptchem

<!--
-->

<h1 align="center">
  gptchem
</h1>
    <a href="https://github.com/kjappelbaum/gptchem/actions?query=workflow%3ATests">
    </a>
    <a href="https://pypi.org/project/gptchem">
    </a>
    <a href="https://pypi.org/project/gptchem">
    </a>
    <a href="https://github.com/kjappelbaum/gptchem/blob/main/LICENSE">
    </a>
    <a href='https://gptchem.readthedocs.io/en/latest/?badge=latest'>
    </a>
    <a href="https://codecov.io/gh/kjappelbaum/gptchem/branch/main">
    </a>  
    <a href="https://github.com/cthoyt/cookiecutter-python-package">
    </a>
    <a href='https://github.com/psf/black'>
    </a>

File: experiments/03_classification/mof_solvent/balasz/out_old/20230130_135422/train.jsonl (part 1 of 4)
{"prompt":"What is the success of a reaction of 1,2,2-trimethyl-3-(pyridin-4-ylcarbamoyl)cyclopentanecarboxylic acid with Zn(NO3)2·6H2O in 0.5 DMF and 0.25 water and 0.25 ethanol  at 120.0C for 48.0h###","completion":" 1@@@","label":1,"representation":["1,2,2-trimethyl-3-(pyridin-4-ylcarbamoyl)cyclopentanecarboxylic acid","Zn(NO3)2·6H2O",["DMF","water","ethanol"],[0.5,0.25,0.25],null,120.0,48.0],"solvents":["DMF","water","ethanol"],"solvent_mol_ratios":[0.5,0.25,0.25]}
{"prompt":"What is the success of a reaction of 1,2,2-trimethyl-3-(pyridin-4-ylcarbamoyl)cyclopentanecarboxylic acid with Cd(NO3)2·4H2O in 0.54 DMF and 0.23 water and 0.23 ethanol  at 120.0C for 48.0h###","completion":" 1@@@","label":1,"representation":["1,2,2-trimethyl-3-(pyridin-4-ylcarbamoyl)cyclopentanecarboxylic acid","Cd(NO3)2·4H2O",["DMF","water","ethanol"],[0.54,0.23,0.23],null,120.0,48.0],"solvents":["DMF","water","ethanol"],"solvent_mol_ratios":[0.54,0.23,0.23]}
{"prompt":"What is the success of a reaction of (1R,3S)-1,2,2-trimethylcyclopentane-1,3-dicarboxylic acid with Mn(NO3)2·6H2O in 0.65 DMF and 0.35 ethanol  at 100.0C for 48.0h###","completion":" 1@@@","label":1,"representation":["(1R,3S)-1,2,2-trimethylcyclopentane-1,3-dicarboxylic acid","Mn(NO3)2·6H2O",["DMF","ethanol",null],[0.65,0.35,0.0],null,100.0,48.0],"solvents":["DMF","ethanol",null],"solvent_mol_ratios":[0.65,0.35,0.0]}
{"prompt":"What is the success of a reaction of benzene-1,4-dicarboxylic acid with Zn(NO3)2·6H2O in 1.0 DEF  at 110.0C for 48.0h###","completion":" 1@@@","label":1,"representation":["benzene-1,4-dicarboxylic acid","Zn(NO3)2·6H2O",["DEF",null,null],[1.0,0.0,0.0],null,110.0,48.0],"solvents":["DEF",null,null],"solvent_mol_ratios":[1.0,0.0,0.0]}
{"prompt":"What is the success of a reaction of benzene-1,4-dicarboxylic acid with Zn(NO3)2·6H2O in 0.6 DEF and 0.4 mesitylene  at 110.0C for 48.0h###","completion":" 1@@@","label":1,"representation":["benzene-1,4-dicarboxylic acid","Zn(NO3)2·6H2O",["DEF","mesitylene",null],[0.6,0.4,0.0],null,110.0,48.0],"solvents":["DEF","mesitylene",null],"solvent_mol_ratios":[0.6,0.4,0.0]}
{"prompt":"What is the success of a reaction of benzene-1,4-dicarboxylic acid with Zn(NO3)2·6H2O in 0.5 DEF and 0.5 mesitylene  at 110.0C for 48.0h###","completion":" 0@@@","label":0,"representation":["benzene-1,4-dicarboxylic acid","Zn(NO3)2·6H2O",["DEF","mesitylene",null],[0.5,0.5,0.0],null,110.0,48.0],"solvents":["DEF","mesitylene",null],"solvent_mol_ratios":[0.5,0.5,0.0]}
{"prompt":"What is the success of a reaction of benzene-1,4-dicarboxylic acid with Zn(NO3)2·6H2O in 0.4 DEF and 0.6 mesitylene  at 110.0C for 48.0h###","completion":" 0@@@","label":0,"representation":["benzene-1,4-dicarboxylic acid","Zn(NO3)2·6H2O",["DEF","mesitylene",null],[0.4,0.6,0.0],null,110.0,48.0],"solvents":["DEF","mesitylene",null],"solvent_mol_ratios":[0.4,0.6,0.0]}
{"prompt":"What is the success of a reaction of benzene-1,4-dicarboxylic acid with Zn(NO3)2·6H2O in 0.2 DEF and 0.8 mesitylene  at 110.0C for 48.0h###","completion":" 0@@@","label":0,"representation":["benzene-1,4-dicarboxylic acid","Zn(NO3)2·6H2O",["DEF","mesitylene",null],[0.2,0.8,0.0],null,110.0,48.0],"solvents":["DEF","mesitylene",null],"solvent_mol_ratios":[0.2,0.8,0.0]}
{"prompt":"What is the success of a reaction of benzene-1,4-dicarboxylic acid with Zn(NO3)2·6H2O in 0.5 DEF and 0.5 toluene  at 110.0C for 48.0h###","completion":" 0@@@","label":0,"representation":["benzene-1,4-dicarboxylic acid","Zn(NO3)2·6H2O",["DEF","toluene",null],[0.5,0.5,0.0],null,110.0,48.0],"solvents":["DEF","toluene",null],"solvent_mol_ratios":[0.5,0.5,0.0]}
{"prompt":"What is the success of a reaction of benzene-1,4-dicarboxylic acid with Zn(NO3)2·6H2O in 0.5 DEF and 0.5 chlorobenzene  at 110.0C for 48.0h###","completion":" 0@@@","label":0,"representation":["benzene-1,4-dicarboxylic acid","Zn(NO3)2·6H2O",["DEF","chlorobenzene",null],[0.5,0.5,0.0],null,110.0,48.0],"solvents":["DEF","chlorobenzene",null],"solvent_mol_ratios":[0.5,0.5,0.0]}
{"prompt":"What is the success of a reaction of benzene-1,4-dicarboxylic acid with ZnO in 1.0 DEF  at 110.0C for 48.0h###","completion":" 0@@@","label":0,"representation":["benzene-1,4-dicarboxylic acid","ZnO",["DEF",null,null],[1.0,0.0,0.0],null,110.0,48.0],"solvents":["DEF",null,null],"solvent_mol_ratios":[1.0,0.0,0.0]}
{"prompt":"What is the success of a reaction of benzene-1,4-dicarboxylic acid with ZnO in 0.6 DEF and 0.4 mesitylene  at 110.0C for 48.0h###","completion":" 0@@@","label":0,"representation":["benzene-1,4-dicarboxylic acid","ZnO",["DEF","mesitylene",null],[0.6,0.4,0.0],null,110.0,48.0],"solvents":["DEF","mesitylene",null],"solvent_mol_ratios":[0.6,0.4,0.0]}
{"prompt":"What is the success of a reaction of benzene-1,4-dicarboxylic acid with ZnO in 0.5 DEF and 0.5 mesitylene  at 110.0C for 48.0h###","completion":" 0@@@","label":0,"representation":["benzene-1,4-dicarboxylic acid","ZnO",["DEF","mesitylene",null],[0.5,0.5,0.0],null,110.0,48.0],"solvents":["DEF","mesitylene",null],"solvent_mol_ratios":[0.5,0.5,0.0]}
{"prompt":"What is the success of a reaction of benzene-1,4-dicarboxylic acid with ZnO in 0.4 DEF and 0.6 mesitylene  at 110.0C for 48.0h###","completion":" 0@@@","label":0,"representation":["benzene-1,4-dicarboxylic acid","ZnO",["DEF","mesitylene",null],[0.4,0.6,0.0],null,110.0,48.0],"solvents":["DEF","mesitylene",null],"solvent_mol_ratios":[0.4,0.6,0.0]}
{"prompt":"What is the success of a reaction of benzene-1,4-dicarboxylic acid with ZnO in 0.2 DEF and 0.8 mesitylene  at 110.0C for 48.0h###","completion":" 0@@@","label":0,"representation":["benzene-1,4-dicarboxylic acid","ZnO",["DEF","mesitylene",null],[0.2,0.8,0.0],null,110.0,48.0],"solvents":["DEF","mesitylene",null],"solvent_mol_ratios":[0.2,0.8,0.0]}
{"prompt":"What is the success of a reaction of benzene-1,4-dicarboxylic acid with ZnO in 0.5 DEF and 0.5 toluene  at 110.0C for 48.0h###","completion":" 0@@@","label":0,"representation":["benzene-1,4-dicarboxylic acid","ZnO",["DEF","toluene",null],[0.5,0.5,0.0],null,110.0,48.0],"solvents":["DEF","toluene",null],"solvent_mol_ratios":[0.5,0.5,0.0]}
{"prompt":"What is the success of a reaction of benzene-1,4-dicarboxylic acid with ZnO in 0.5 DEF and 0.5 chlorobenzene  at 110.0C for 48.0h###","completion":" 0@@@","label":0,"representation":["benzene-1,4-dicarboxylic acid","ZnO",["DEF","chlorobenzene",null],[0.5,0.5,0.0],null,110.0,48.0],"solvents":["DEF","chlorobenzene",null],"solvent_mol_ratios":[0.5,0.5,0.0]}
{"prompt":"What is the success of a reaction of (2E)-but-2-enedioic acid with FeCl3·6H2O in 1.0 DMF  at 100.0C for 24.0h###","completion":" 1@@@","label":1,"representation":["(2E)-but-2-enedioic acid","FeCl3·6H2O",["DMF",null,null],[1.0,0.0,0.0],null,100.0,24.0],"solvents":["DMF",null,null],"solvent_mol_ratios":[1.0,0.0,0.0]}
{"prompt":"What is the success of a reaction of (2E)-but-2-enedioic acid with FeCl3·6H2O in 1.0 water  at 100.0C for 24.0h###","completion":" 1@@@","label":1,"representation":["(2E)-but-2-enedioic acid","FeCl3·6H2O",["water",null,null],[1.0,0.0,0.0],null,100.0,24.0],"solvents":["water",null,null],"solvent_mol_ratios":[1.0,0.0,0.0]}
{"prompt":"What is the success of a reaction of (2E)-but-2-enedioic acid with FeCl3·6H2O in 1.0 methanol  at 100.0C for 24.0h###","completion":" 0@@@","label":0,"representation":["(2E)-but-2-enedioic acid","FeCl3·6H2O",["methanol",null,null],[1.0,0.0,0.0],null,100.0,24.0],"solvents":["methanol",null,null],"solvent_mol_ratios":[1.0,0.0,0.0]}
{"prompt":"What is the success of a reaction of (2E)-but-2-enedioic acid with FeCl3·6H2O in 1.0 DMF and NaOH at 100.0C for 24.0h###","completion":" 1@@@","label":1,"representation":["(2E)-but-2-enedioic acid","FeCl3·6H2O",["DMF",null,null],[1.0,0.0,0.0],"NaOH",100.0,24.0],"solvents":["DMF",null,null],"solvent_mol_ratios":[1.0,0.0,0.0]}
{"prompt":"What is the success of a reaction of (2E)-but-2-enedioic acid with FeCl3·6H2O in 1.0 water and NaOH at 100.0C for 24.0h###","completion":" 0@@@","label":0,"representation":["(2E)-but-2-enedioic acid","FeCl3·6H2O",["water",null,null],[1.0,0.0,0.0],"NaOH",100.0,24.0],"solvents":["water",null,null],"solvent_mol_ratios":[1.0,0.0,0.0]}
{"prompt":"What is the success of a reaction of (2E)-but-2-enedioic acid with FeCl3·6H2O in 1.0 methanol and NaOH at 100.0C for 24.0h###","completion":" 0@@@","label":0,"representation":["(2E)-but-2-enedioic acid","FeCl3·6H2O",["methanol",null,null],[1.0,0.0,0.0],"NaOH",100.0,24.0],"solvents":["methanol",null,null],"solvent_mol_ratios":[1.0,0.0,0.0]}
{"prompt":"What is the success of a reaction of benzene-1,3,5-tricarboxylic acid with NiNO3·6H2O in 0.5 DMF and 0.5 water  at 160.0C for 48.0h###","completion":" 1@@@","label":1,"representation":["benzene-1,3,5-tricarboxylic acid","NiNO3·6H2O",["DMF","water",null],[0.5,0.5,0.0],null,160.0,48.0],"solvents":["DMF","water",null],"solvent_mol_ratios":[0.5,0.5,0.0]}
{"prompt":"What is the success of a reaction of benzene-1,3,5-tricarboxylic acid with NiNO3·6H2O in 0.5 ethanol and 0.5 water  at 160.0C for 48.0h###","completion":" 1@@@","label":1,"representation":["benzene-1,3,5-tricarboxylic acid","NiNO3·6H2O",["ethanol","water",null],[0.5,0.5,0.0],null,160.0,48.0],"solvents":["ethanol","water",null],"solvent_mol_ratios":[0.5,0.5,0.0]}
{"prompt":"What is the success of a reaction of benzene-1,3,5-tricarboxylic acid with Cu(NO3)2·3H2O in 0.33 DMF and 0.32 ethanol and 0.35 water  at 80.0C for 16.0h###","completion":" 1@@@","label":1,"representation":["benzene-1,3,5-tricarboxylic acid","Cu(NO3)2·3H2O",["DMF","ethanol","water"],[0.33,0.32,0.35],null,80.0,16.0],"solvents":["DMF","ethanol","water"],"solvent_mol_ratios":[0.33,0.32,0.35]}
{"prompt":"What is the success of a reaction of benzene-1,3,5-tricarboxylic acid with Cu(NO3)2·3H2O in 0.83 Cyrene and 0.17 ethanol  at 80.0C for 16.0h###","completion":" 1@@@","label":1,"representation":["benzene-1,3,5-tricarboxylic acid","Cu(NO3)2·3H2O",["Cyrene","ethanol",null],[0.83,0.17,null],null,80.0,16.0],"solvents":["Cyrene","ethanol",null],"solvent_mol_ratios":[0.83,0.17,null]}
{"prompt":"What is the success of a reaction of benzene-1,3,5-tricarboxylic acid with Cu(NO3)2·3H2O in 0.5 Cyrene and 0.5 ethanol  at 80.0C for 16.0h###","completion":" 1@@@","label":1,"representation":["benzene-1,3,5-tricarboxylic acid","Cu(NO3)2·3H2O",["Cyrene","ethanol",null],[0.5,0.5,null],null,80.0,16.0],"solvents":["Cyrene","ethanol",null],"solvent_mol_ratios":[0.5,0.5,null]}
{"prompt":"What is the success of a reaction of benzene-1,3,5-tricarboxylic acid with Cu(NO3)2·3H2O in 0.33 Cyrene and 0.32 ethanol and 0.35 water  at 80.0C for 16.0h###","completion":" 1@@@","label":1,"representation":["benzene-1,3,5-tricarboxylic acid","Cu(NO3)2·3H2O",["Cyrene","ethanol","water"],[0.33,0.32,0.35],null,80.0,16.0],"solvents":["Cyrene","ethanol","water"],"solvent_mol_ratios":[0.33,0.32,0.35]}
{"prompt":"What is the success of a reaction of benzene-1,3,5-tricarboxylic acid with Cu(NO3)2·3H2O in 0.5 Cyrene and 0.48 ethanol and 0.03 water  at 80.0C for 16.0h###","completion":" 1@@@","label":1,"representation":["benzene-1,3,5-tricarboxylic acid","Cu(NO3)2·3H2O",["Cyrene","ethanol","water"],[0.5,0.475,0.03],null,80.0,16.0],"solvents":["Cyrene","ethanol","water"],"solvent_mol_ratios":[0.5,0.475,0.03]}
{"prompt":"What is the success of a reaction of benzene-1,3,5-tricarboxylic acid with Cu(NO3)2·3H2O in 0.91 Cyrene and 0.09 ethanol  at 80.0C for 16.0h###","completion":" 1@@@","label":1,"representation":["benzene-1,3,5-tricarboxylic acid","Cu(NO3)2·3H2O",["Cyrene","ethanol",null],[0.91,0.09,null],null,80.0,16.0],"solvents":["Cyrene","ethanol",null],"solvent_mol_ratios":[0.91,0.09,null]}
{"prompt":"What is the success of a reaction of benzene-1,3,5-tricarboxylic acid with Cu(NO3)2·3H2O in 0.5 DMSO and 0.5 ethanol  at 80.0C for 16.0h###","completion":" 0@@@","label":0,"representation":["benzene-1,3,5-tricarboxylic acid","Cu(NO3)2·3H2O",["DMSO","ethanol",null],[0.5,0.5,null],null,80.0,16.0],"solvents":["DMSO","ethanol",null],"solvent_mol_ratios":[0.5,0.5,null]}
{"prompt":"What is the success of a reaction of benzene-1,3,5-tricarboxylic acid with Cu(NO3)2·3H2O in 1.0 ethanol  at 80.0C for 16.0h###","completion":" 1@@@","label":1,"representation":["benzene-1,3,5-tricarboxylic acid","Cu(NO3)2·3H2O",["ethanol",null,null],[1.0,null,null],null,80.0,16.0],"solvents":["ethanol",null,null],"solvent_mol_ratios":[1.0,null,null]}
{"prompt":"What is the success of a reaction of benzene-1,3,5-tricarboxylic acid with Cu(NO3)2·3H2O in 1.0 water  at 80.0C for 16.0h###","completion":" 1@@@","label":1,"representation":["benzene-1,3,5-tricarboxylic acid","Cu(NO3)2·3H2O",["water",null,null],[1.0,null,null],null,80.0,16.0],"solvents":["water",null,null],"solvent_mol_ratios":[1.0,null,null]}
{"prompt":"What is the success of a reaction of benzene-1,3,5-tricarboxylic acid with Cu(NO3)2·3H2O in 0.5 water and 0.5 ethanol  at 80.0C for 16.0h###","completion":" 1@@@","label":1,"representation":["benzene-1,3,5-tricarboxylic acid","Cu(NO3)2·3H2O",["water","ethanol",null],[0.5,0.5,null],null,80.0,16.0],"solvents":["water","ethanol",null],"solvent_mol_ratios":[0.5,0.5,null]}
{"prompt":"What is the success of a reaction of benzene-1,4-dicarboxylic acid with ZrOCl2·8H2O in 0.84 Cyrene and 0.08 water and 0.08 DMF and acetic acid at 80.0C for 12.0h###","completion":" 1@@@","label":1,"representation":["benzene-1,4-dicarboxylic acid","ZrOCl2·8H2O",["Cyrene","water","DMF"],[0.84,0.08,0.08],"acetic acid",80.0,12.0],"solvents":["Cyrene","water","DMF"],"solvent_mol_ratios":[0.84,0.08,0.08]}
{"prompt":"What is the success of a reaction of 2-methylimidazole with Zn(NO3)2·6H2O in 1.0 Cyrene and triethylamine at 110.0C for 10.0h###","completion":" 1@@@","label":1,"representation":["2-methylimidazole","Zn(NO3)2·6H2O",["Cyrene",null,null],[1.0,null,null],"triethylamine",110.0,10.0],"solvents":["Cyrene",null,null],"solvent_mol_ratios":[1.0,null,null]}
{"prompt":"What is the success of a reaction of 2,5-dihydroxyterephthalic with Co(NO3)2·6H2O in 0.5 Cyrene and 0.5 ethanol  at 100.0C for 16.0h###","completion":" 1@@@","label":1,"representation":["2,5-dihydroxyterephthalic","Co(NO3)2·6H2O",["Cyrene","ethanol",null],[0.5,0.5,null],null,100.0,16.0],"solvents":["Cyrene","ethanol",null],"solvent_mol_ratios":[0.5,0.5,null]}
{"prompt":"What is the success of a reaction of 5-azidoisophthalic acid with Cu(NO3)2·3H2O in 1.0 DMA  at 25.0C for 504.0h###","completion":" 1@@@","label":1,"representation":["5-azidoisophthalic acid","Cu(NO3)2·3H2O",["DMA",null,null],[1.0,null,null],null,25.0,504.0],"solvents":["DMA",null,null],"solvent_mol_ratios":[1.0,null,null]}
{"prompt":"What is the success of a reaction of 5-azidoisophthalic acid with Cu(NO3)2·3H2O in 1.0 DMA  at 85.0C for 24.0h###","completion":" 1@@@","label":1,"representation":["5-azidoisophthalic acid","Cu(NO3)2·3H2O",["DMA",null,null],[1.0,null,null],null,85.0,24.0],"solvents":["DMA",null,null],"solvent_mol_ratios":[1.0,null,null]}
{"prompt":"What is the success of a reaction of 5-azidoisophthalic acid with Cu(NO3)2·3H2O in 1.0 DMF  at 85.0C for 24.0h###","completion":" 0@@@","label":0,"representation":["5-azidoisophthalic acid","Cu(NO3)2·3H2O",["DMF",null,null],[1.0,null,null],null,85.0,24.0],"solvents":["DMF",null,null],"solvent_mol_ratios":[1.0,null,null]}
{"prompt":"What is the success of a reaction of benzene-1,4-dicarboxylic acid with ZrCl4 in 0.82 Solketal and 0.01 water and 0.18 acetic acid  at 120.0C for 16.0h###","completion":" 0@@@","label":0,"representation":["benzene-1,4-dicarboxylic acid","ZrCl4",["Solketal","water","acetic acid"],[0.818,0.006,0.176],null,120.0,16.0],"solvents":["Solketal","water","acetic acid"],"solvent_mol_ratios":[0.818,0.006,0.176]}
{"prompt":"What is the success of a reaction of benzene-1,4-dicarboxylic acid with ZrCl4 in 0.82 1-(2-hydroxyehtyl)-1-pyrrolidone and 0.01 water and 0.18 acetic acid  at 120.0C for 16.0h###","completion":" 1@@@","label":1,"representation":["benzene-1,4-dicarboxylic acid","ZrCl4",["1-(2-hydroxyehtyl)-1-pyrrolidone","water","acetic acid"],[0.818,0.006,0.176],null,120.0,16.0],"solvents":["1-(2-hydroxyehtyl)-1-pyrrolidone","water","acetic acid"],"solvent_mol_ratios":[0.818,0.006,0.176]}
{"prompt":"What is the success of a reaction of benzene-1,4-dicarboxylic acid with ZrCl4 in 0.82 1,3-propanediol and 0.01 water and 0.18 acetic acid  at 120.0C for 16.0h###","completion":" 1@@@","label":1,"representation":["benzene-1,4-dicarboxylic acid","ZrCl4",["1,3-propanediol","water","acetic acid"],[0.818,0.006,0.176],null,120.0,16.0],"solvents":["1,3-propanediol","water","acetic acid"],"solvent_mol_ratios":[0.818,0.006,0.176]}
{"prompt":"What is the success of a reaction of benzene-1,4-dicarboxylic acid with ZrCl4 in 0.82 2-ethylhexylacetate and 0.01 water and 0.18 acetic acid  at 120.0C for 16.0h###","completion":" 0@@@","label":0,"representation":["benzene-1,4-dicarboxylic acid","ZrCl4",["2-ethylhexylacetate","water","acetic acid"],[0.818,0.006,0.176],null,120.0,16.0],"solvents":["2-ethylhexylacetate","water","acetic acid"],"solvent_mol_ratios":[0.818,0.006,0.176]}
{"prompt":"What is the success of a reaction of benzene-1,4-dicarboxylic acid with ZrCl4 in 0.82 diethyl succinate and 0.01 water and 0.18 acetic acid  at 120.0C for 16.0h###","completion":" 0@@@","label":0,"representation":["benzene-1,4-dicarboxylic acid","ZrCl4",["diethyl succinate","water","acetic acid"],[0.818,0.006,0.176],null,120.0,16.0],"solvents":["diethyl succinate","water","acetic acid"],"solvent_mol_ratios":[0.818,0.006,0.176]}
{"prompt":"What is the success of a reaction of benzene-1,4-dicarboxylic acid with ZrCl4 in 0.82 dimethyl adipate and 0.01 water and 0.18 acetic acid  at 120.0C for 16.0h###","completion":" 0@@@","label":0,"representation":["benzene-1,4-dicarboxylic acid","ZrCl4",["dimethyl adipate","water","acetic acid"],[0.818,0.006,0.176],null,120.0,16.0],"solvents":["dimethyl adipate","water","acetic acid"],"solvent_mol_ratios":[0.818,0.006,0.176]}
{"prompt":"What is the success of a reaction of benzene-1,4-dicarboxylic acid with ZrCl4 in 0.82 dimethyl succinate and 0.01 water and 0.18 acetic acid  at 120.0C for 16.0h###","completion":" 0@@@","label":0,"representation":["benzene-1,4-dicarboxylic acid","ZrCl4",["dimethyl succinate","water","acetic acid"],[0.818,0.006,0.176],null,120.0,16.0],"solvents":["dimethyl succinate","water","acetic acid"],"solvent_mol_ratios":[0.818,0.006,0.176]}
{"prompt":"What is the success of a reaction of benzene-1,4-dicarboxylic acid with ZrCl4 in 0.82 Esterol F and 0.01 water and 0.18 acetic acid  at 120.0C for 16.0h###","completion":" 0@@@","label":0,"representation":["benzene-1,4-dicarboxylic acid","ZrCl4",["Esterol F","water","acetic acid"],[0.818,0.006,0.176],null,120.0,16.0],"solvents":["Esterol F","water","acetic acid"],"solvent_mol_ratios":[0.818,0.006,0.176]}
{"prompt":"What is the success of a reaction of benzene-1,4-dicarboxylic acid with ZrCl4 in 0.82 ethylene glycol diacetate and 0.01 water and 0.18 acetic acid  at 120.0C for 16.0h###","completion":" 1@@@","label":1,"representation":["benzene-1,4-dicarboxylic acid","ZrCl4",["ethylene glycol diacetate","water","acetic acid"],[0.818,0.006,0.176],null,120.0,16.0],"solvents":["ethylene glycol diacetate","water","acetic acid"],"solvent_mol_ratios":[0.818,0.006,0.176]}
{"prompt":"What is the success of a reaction of benzene-1,4-dicarboxylic acid with ZrCl4 in 0.82 ethyl-L-lactate and 0.01 water and 0.18 acetic acid  at 120.0C for 16.0h###","completion":" 0@@@","label":0,"representation":["benzene-1,4-dicarboxylic acid","ZrCl4",["ethyl-L-lactate","water","acetic acid"],[0.818,0.006,0.176],null,120.0,16.0],"solvents":["ethyl-L-lactate","water","acetic acid"],"solvent_mol_ratios":[0.818,0.006,0.176]}
{"prompt":"What is the success of a reaction of benzene-1,4-dicarboxylic acid with ZrCl4 in 0.82 γ-valerolactone and 0.01 water and 0.18 acetic acid  at 120.0C for 16.0h###","completion":" 1@@@","label":1,"representation":["benzene-1,4-dicarboxylic acid","ZrCl4",["γ-valerolactone","water","acetic acid"],[0.818,0.006,0.176],null,120.0,16.0],"solvents":["γ-valerolactone","water","acetic acid"],"solvent_mol_ratios":[0.818,0.006,0.176]}
{"prompt":"What is the success of a reaction of benzene-1,4-dicarboxylic acid with ZrCl4 in 0.82 i-butylacetate and 0.01 water and 0.18 acetic acid  at 120.0C for 16.0h###","completion":" 0@@@","label":0,"representation":["benzene-1,4-dicarboxylic acid","ZrCl4",["i-butylacetate","water","acetic acid"],[0.818,0.006,0.176],null,120.0,16.0],"solvents":["i-butylacetate","water","acetic acid"],"solvent_mol_ratios":[0.818,0.006,0.176]}
{"prompt":"What is the success of a reaction of benzene-1,4-dicarboxylic acid with ZrCl4 in 0.82 i-propylacetate and 0.01 water and 0.18 acetic acid  at 120.0C for 16.0h###","completion":" 0@@@","label":0,"representation":["benzene-1,4-dicarboxylic acid","ZrCl4",["i-propylacetate","water","acetic acid"],[0.818,0.006,0.176],null,120.0,16.0],"solvents":["i-propylacetate","water","acetic acid"],"solvent_mol_ratios":[0.818,0.006,0.176]}
{"prompt":"What is the success of a reaction of benzene-1,4-dicarboxylic acid with ZrCl4 in 0.82 IRIS and 0.01 water and 0.18 acetic acid  at 120.0C for 16.0h###","completion":" 0@@@","label":0,"representation":["benzene-1,4-dicarboxylic acid","ZrCl4",["IRIS","water","acetic acid"],[0.818,0.006,0.176],null,120.0,16.0],"solvents":["IRIS","water","acetic acid"],"solvent_mol_ratios":[0.818,0.006,0.176]}
{"prompt":"What is the success of a reaction of benzene-1,4-dicarboxylic acid with ZrCl4 in 0.82 isoamyl acetate and 0.01 water and 0.18 acetic acid  at 120.0C for 16.0h###","completion":" 0@@@","label":0,"representation":["benzene-1,4-dicarboxylic acid","ZrCl4",["isoamyl acetate","water","acetic acid"],[0.818,0.006,0.176],null,120.0,16.0],"solvents":["isoamyl acetate","water","acetic acid"],"solvent_mol_ratios":[0.818,0.006,0.176]}
{"prompt":"What is the success of a reaction of benzene-1,4-dicarboxylic acid with ZrCl4 in 0.82 methyl laurate and 0.01 water and 0.18 acetic acid  at 120.0C for 16.0h###","completion":" 1@@@","label":1,"representation":["benzene-1,4-dicarboxylic acid","ZrCl4",["methyl laurate","water","acetic acid"],[0.818,0.006,0.176],null,120.0,16.0],"solvents":["methyl laurate","water","acetic acid"],"solvent_mol_ratios":[0.818,0.006,0.176]}
{"prompt":"What is the success of a reaction of benzene-1,4-dicarboxylic acid with ZrCl4 in 0.82 n-amyl acetate and 0.01 water and 0.18 acetic acid  at 120.0C for 16.0h###","completion":" 0@@@","label":0,"representation":["benzene-1,4-dicarboxylic acid","ZrCl4",["n-amyl acetate","water","acetic acid"],[0.818,0.006,0.176],null,120.0,16.0],"solvents":["n-amyl acetate","water","acetic acid"],"solvent_mol_ratios":[0.818,0.006,0.176]}
{"prompt":"What is the success of a reaction of benzene-1,4-dicarboxylic acid with ZrCl4 in 0.82 Purasolv EHL and 0.01 water and 0.18 acetic acid  at 120.0C for 16.0h###","completion":" 0@@@","label":0,"representation":["benzene-1,4-dicarboxylic acid","ZrCl4",["Purasolv EHL","water","acetic acid"],[0.818,0.006,0.176],null,120.0,16.0],"solvents":["Purasolv EHL","water","acetic acid"],"solvent_mol_ratios":[0.818,0.006,0.176]}
{"prompt":"What is the success of a reaction of benzene-1,4-dicarboxylic acid with ZrCl4 in 0.82 triacetine and 0.01 water and 0.18 acetic acid  at 120.0C for 16.0h###","completion":" 0@@@","label":0,"representation":["benzene-1,4-dicarboxylic acid","ZrCl4",["triacetine","water","acetic acid"],[0.818,0.006,0.176],null,120.0,16.0],"solvents":["triacetine","water","acetic acid"],"solvent_mol_ratios":[0.818,0.006,0.176]}
{"prompt":"What is the success of a reaction of benzene-1,4-dicarboxylic acid with ZrCl4 in 0.82 diethyl carbonate and 0.01 water and 0.18 acetic acid  at 120.0C for 16.0h###","completion":" 1@@@","label":1,"representation":["benzene-1,4-dicarboxylic acid","ZrCl4",["diethyl carbonate","water","acetic acid"],[0.818,0.006,0.176],null,120.0,16.0],"solvents":["diethyl carbonate","water","acetic acid"],"solvent_mol_ratios":[0.818,0.006,0.176]}
{"prompt":"What is the success of a reaction of benzene-1,4-dicarboxylic acid with ZrCl4 in 0.82 dimethyl carbonate and 0.01 water and 0.18 acetic acid  at 120.0C for 16.0h###","completion":" 0@@@","label":0,"representation":["benzene-1,4-dicarboxylic acid","ZrCl4",["dimethyl carbonate","water","acetic acid"],[0.818,0.006,0.176],null,120.0,16.0],"solvents":["dimethyl carbonate","water","acetic acid"],"solvent_mol_ratios":[0.818,0.006,0.176]}
{"prompt":"What is the success of a reaction of benzene-1,4-dicarboxylic acid with ZrCl4 in 0.82 propylene carbonate and 0.01 water and 0.18 acetic acid  at 120.0C for 16.0h###","completion":" 1@@@","label":1,"representation":["benzene-1,4-dicarboxylic acid","ZrCl4",["propylene carbonate","water","acetic acid"],[0.818,0.006,0.176],null,120.0,16.0],"solvents":["propylene carbonate","water","acetic acid"],"solvent_mol_ratios":[0.818,0.006,0.176]}
{"prompt":"What is the success of a reaction of benzene-1,4-dicarboxylic acid with ZrCl4 in 0.82 cyclohexanone and 0.01 water and 0.18 acetic acid  at 120.0C for 16.0h###","completion":" 0@@@","label":0,"representation":["benzene-1,4-dicarboxylic acid","ZrCl4",["cyclohexanone","water","acetic acid"],[0.818,0.006,0.176],null,120.0,16.0],"solvents":["cyclohexanone","water","acetic acid"],"solvent_mol_ratios":[0.818,0.006,0.176]}
{"prompt":"What is the success of a reaction of benzene-1,4-dicarboxylic acid with ZrCl4 in 0.82 p-cymene and 0.01 water and 0.18 acetic acid  at 120.0C for 16.0h###","completion":" 0@@@","label":0,"representation":["benzene-1,4-dicarboxylic acid","ZrCl4",["p-cymene","water","acetic acid"],[0.818,0.006,0.176],null,120.0,16.0],"solvents":["p-cymene","water","acetic acid"],"solvent_mol_ratios":[0.818,0.006,0.176]}
{"prompt":"What is the success of a reaction of benzene-1,4-dicarboxylic acid with ZrCl4 in 0.82 1,3-dioxolane and 0.01 water and 0.18 acetic acid  at 120.0C for 16.0h###","completion":" 0@@@","label":0,"representation":["benzene-1,4-dicarboxylic acid","ZrCl4",["1,3-dioxolane","water","acetic acid"],[0.818,0.006,0.176],null,120.0,16.0],"solvents":["1,3-dioxolane","water","acetic acid"],"solvent_mol_ratios":[0.818,0.006,0.176]}
{"prompt":"What is the success of a reaction of benzene-1,4-dicarboxylic acid with ZrCl4 in 0.82 2-methyltetrahydrofuran and 0.01 water and 0.18 acetic acid  at 120.0C for 16.0h###","completion":" 0@@@","label":0,"representation":["benzene-1,4-dicarboxylic acid","ZrCl4",["2-methyltetrahydrofuran","water","acetic acid"],[0.818,0.006,0.176],null,120.0,16.0],"solvents":["2-methyltetrahydrofuran","water","acetic acid"],"solvent_mol_ratios":[0.818,0.006,0.176]}
{"prompt":"What is the success of a reaction of benzene-1,4-dicarboxylic acid with ZrCl4 in 0.82 anisole and 0.01 water and 0.18 acetic acid  at 120.0C for 16.0h###","completion":" 0@@@","label":0,"representation":["benzene-1,4-dicarboxylic acid","ZrCl4",["anisole","water","acetic acid"],[0.818,0.006,0.176],null,120.0,16.0],"solvents":["anisole","water","acetic acid"],"solvent_mol_ratios":[0.818,0.006,0.176]}
{"prompt":"What is the success of a reaction of benzene-1,4-dicarboxylic acid with ZrCl4 in 0.82 4-methyltetrahydropyran and 0.01 water and 0.18 acetic acid  at 120.0C for 16.0h###","completion":" 0@@@","label":0,"representation":["benzene-1,4-dicarboxylic acid","ZrCl4",["4-methyltetrahydropyran","water","acetic acid"],[0.818,0.006,0.176],null,120.0,16.0],"solvents":["4-methyltetrahydropyran","water","acetic acid"],"solvent_mol_ratios":[0.818,0.006,0.176]}
{"prompt":"What is the success of a reaction of benzene-1,4-dicarboxylic acid with ZrCl4 in 0.82 cyclopentylmethyl ether and 0.01 water and 0.18 acetic acid  at 120.0C for 16.0h###","completion":" 0@@@","label":0,"representation":["benzene-1,4-dicarboxylic acid","ZrCl4",["cyclopentylmethyl ether","water","acetic acid"],[0.818,0.006,0.176],null,120.0,16.0],"solvents":["cyclopentylmethyl ether","water","acetic acid"],"solvent_mol_ratios":[0.818,0.006,0.176]}
{"prompt":"What is the success of a reaction of benzene-1,4-dicarboxylic acid with ZrCl4 in 0.82 t-amylmethyl ether and 0.01 water and 0.18 acetic acid  at 120.0C for 16.0h###","completion":" 1@@@","label":1,"representation":["benzene-1,4-dicarboxylic acid","ZrCl4",["t-amylmethyl ether","water","acetic acid"],[0.818,0.006,0.176],null,120.0,16.0],"solvents":["t-amylmethyl ether","water","acetic acid"],"solvent_mol_ratios":[0.818,0.006,0.176]}
{"prompt":"What is the success of a reaction of benzene-1,4-dicarboxylic acid with ZrCl4 in 0.82 Polarclean and 0.01 water and 0.18 acetic acid  at 120.0C for 16.0h###","completion":" 1@@@","label":1,"representation":["benzene-1,4-dicarboxylic acid","ZrCl4",["Polarclean","water","acetic acid"],[0.818,0.006,0.176],null,120.0,16.0],"solvents":["Polarclean","water","acetic acid"],"solvent_mol_ratios":[0.818,0.006,0.176]}
{"prompt":"What is the success of a reaction of benzene-1,4-dicarboxylic acid with ZrCl4 in 0.82 Steposol and 0.01 water and 0.18 acetic acid  at 120.0C for 16.0h###","completion":" 1@@@","label":1,"representation":["benzene-1,4-dicarboxylic acid","ZrCl4",["Steposol","water","acetic acid"],[0.818,0.006,0.176],null,120.0,16.0],"solvents":["Steposol","water","acetic acid"],"solvent_mol_ratios":[0.818,0.006,0.176]}
{"prompt":"What is the success of a reaction of benzene-1,4-dicarboxylic acid with ZrCl4 in 0.99 Steposol and 0.01 water  at 120.0C for 16.0h###","completion":" 1@@@","label":1,"representation":["benzene-1,4-dicarboxylic acid","ZrCl4",["Steposol","water",null],[0.993,0.007,null],null,120.0,16.0],"solvents":["Steposol","water",null],"solvent_mol_ratios":[0.993,0.007,null]}
{"prompt":"What is the success of a reaction of benzene-1,4-dicarboxylic acid with ZrCl4 in 0.82 DMF and 0.01 water and 0.18 acetic acid  at 120.0C for 16.0h###","completion":" 1@@@","label":1,"representation":["benzene-1,4-dicarboxylic acid","ZrCl4",["DMF","water","acetic acid"],[0.818,0.006,0.176],null,120.0,16.0],"solvents":["DMF","water","acetic acid"],"solvent_mol_ratios":[0.818,0.006,0.176]}
{"prompt":"What is the success of a reaction of benzene-1,4-dicarboxylic acid with Zr(NO3)4 in 0.4 acetic acid and 0.6 water  at 100.0C for 24.0h###","completion":" 1@@@","label":1,"representation":["benzene-1,4-dicarboxylic acid","Zr(NO3)4",["acetic acid","water",null],[0.4,0.6,null],null,100.0,24.0],"solvents":["acetic acid","water",null],"solvent_mol_ratios":[0.4,0.6,null]}
{"prompt":"What is the success of a reaction of 2-aminoterephthalic acid with Zr(NO3)4 in 0.2 acetic acid and 0.8 water  at 100.0C for 24.0h###","completion":" 1@@@","label":1,"representation":["2-aminoterephthalic acid","Zr(NO3)4",["acetic acid","water",null],[0.2,0.8,null],null,100.0,24.0],"solvents":["acetic acid","water",null],"solvent_mol_ratios":[0.2,0.8,null]}
{"prompt":"What is the success of a reaction of 2,5-dihydroxyterephthalic acid with Zr(NO3)4 in 0.6 acetic acid and 0.4 water  at 100.0C for 24.0h###","completion":" 1@@@","label":1,"representation":["2,5-dihydroxyterephthalic acid","Zr(NO3)4",["acetic acid","water",null],[0.6,0.4,null],null,100.0,24.0],"solvents":["acetic acid","water",null],"solvent_mol_ratios":[0.6,0.4,null]}
{"prompt":"What is the success of a reaction of 1,2,4,5-benzenetetracarboxylic acid with Zr(NO3)4 in 0.4 acetic acid and 0.6 water  at 100.0C for 24.0h###","completion":" 1@@@","label":1,"representation":["1,2,4,5-benzenetetracarboxylic acid","Zr(NO3)4",["acetic acid","water",null],[0.4,0.6,null],null,100.0,24.0],"solvents":["acetic acid","water",null],"solvent_mol_ratios":[0.4,0.6,null]}
{"prompt":"What is the success of a reaction of 2,5-diethyloxyterephthalic acid with Zr(NO3)4 in 0.4 acetic acid and 0.6 water  at 100.0C for 24.0h###","completion":" 1@@@","label":1,"representation":["2,5-diethyloxyterephthalic acid","Zr(NO3)4",["acetic acid","water",null],[0.4,0.6,null],null,100.0,24.0],"solvents":["acetic acid","water",null],"solvent_mol_ratios":[0.4,0.6,null]}
{"prompt":"What is the success of a reaction of 2,3,5,6-tetrafluoro-1,4-benzenedicarboxylic acid with Zr(NO3)4 in 0.4 acetic acid and 0.6 water  at 100.0C for 24.0h###","completion":" 1@@@","label":1,"representation":["2,3,5,6-tetrafluoro-1,4-benzenedicarboxylic acid","Zr(NO3)4",["acetic acid","water",null],[0.4,0.6,null],null,100.0,24.0],"solvents":["acetic acid","water",null],"solvent_mol_ratios":[0.4,0.6,null]}
{"prompt":"What is the success of a reaction of benzene-1,2,3,4,5,6-hexacarboxylic acid with Zr(NO3)4 in 0.6 acetic acid and 0.4 water  at 100.0C for 24.0h###","completion":" 1@@@","label":1,"representation":["benzene-1,2,3,4,5,6-hexacarboxylic acid","Zr(NO3)4",["acetic acid","water",null],[0.6,0.4,null],null,100.0,24.0],"solvents":["acetic acid","water",null],"solvent_mol_ratios":[0.6,0.4,null]}
{"prompt":"What is the success of a reaction of 4,5-dicyanoimidazole with CuI in 1.0 acetonitrile  at 25.0C for nanh###","completion":" 1@@@","label":1,"representation":["4,5-dicyanoimidazole","CuI",["acetonitrile",null,null],[1.0,null,null],null,25.0,null],"solvents":["acetonitrile",null,null],"solvent_mol_ratios":[1.0,null,null]}
{"prompt":"What is the success of a reaction of 4,5-dicyanoimidazole with CuI in 0.67 acetonitrile and 0.33 methanol  at 25.0C for nanh###","completion":" 1@@@","label":1,"representation":["4,5-dicyanoimidazole","CuI",["acetonitrile","methanol",null],[0.67,0.33,null],null,25.0,null],"solvents":["acetonitrile","methanol",null],"solvent_mol_ratios":[0.67,0.33,null]}
{"prompt":"What is the success of a reaction of 4-(3,5-dicarboxyphenyl)-2,2′:4′,4′′-terpyridine with FeCl2·4H2O in 0.5 DMA and 0.5 DMSO and HBF4 \/ H2O at 125.0C for 72.0h###","completion":" 1@@@","label":1,"representation":["4-(3,5-dicarboxyphenyl)-2,2′:4′,4′′-terpyridine","FeCl2·4H2O",["DMA","DMSO",null],[0.5,0.5,null],"HBF4 \/ H2O",125.0,72.0],"solvents":["DMA","DMSO",null],"solvent_mol_ratios":[0.5,0.5,null]}
{"prompt":"What is the success of a reaction of 2,5-Bis-(1H-1,2,4-triazol-1-yl) terephthalic acid with Co(NO3)2·6H2O in 0.14 DMF and 0.29 methanol and 0.57 water  at 130.0C for 72.0h###","completion":" 1@@@","label":1,"representation":["2,5-Bis-(1H-1,2,4-triazol-1-yl) terephthalic acid","Co(NO3)2·6H2O",["DMF","methanol","water"],[0.14,0.29,0.57],null,130.0,72.0],"solvents":["DMF","methanol","water"],"solvent_mol_ratios":[0.14,0.29,0.57]}
{"prompt":"What is the success of a reaction of 2,5-Bis-(1H-1,2,4-triazol-1-yl) terephthalic acid with Co(NO3)2·6H2O in 0.5 DMSO and 0.5 methanol  at 130.0C for 72.0h###","completion":" 1@@@","label":1,"representation":["2,5-Bis-(1H-1,2,4-triazol-1-yl) terephthalic acid","Co(NO3)2·6H2O",["DMSO","methanol",null],[0.5,0.5,null],null,130.0,72.0],"solvents":["DMSO","methanol",null],"solvent_mol_ratios":[0.5,0.5,null]}
{"prompt":"What is the success of a reaction of 2,5-Bis-(1H-1,2,4-triazol-1-yl) terephthalic acid with Co(NO3)2·6H2O in 0.75 DMSO and 0.25 methanol  at nanC for 0.02h###","completion":" 1@@@","label":1,"representation":["2,5-Bis-(1H-1,2,4-triazol-1-yl) terephthalic acid","Co(NO3)2·6H2O",["DMSO","methanol",null],[0.75,0.25,null],null,null,0.02],"solvents":["DMSO","methanol",null],"solvent_mol_ratios":[0.75,0.25,null]}
{"prompt":"What is the success of a reaction of 5,5′-(1,4-phenylenedi-2,1-ethinyl)bis(1,3-benzenedicarboxylic acid) with Cu(NO3)2·3H2O in 1.0 DMA and HCl \/ H2O at 100.0C for 24.0h###","completion":" 1@@@","label":1,"representation":["5,5′-(1,4-phenylenedi-2,1-ethinyl)bis(1,3-benzenedicarboxylic acid)","Cu(NO3)2·3H2O",["DMA",null,null],[1.0,null,null],"HCl \/ H2O",100.0,24.0],"solvents":["DMA",null,null],"solvent_mol_ratios":[1.0,null,null]}
{"prompt":"What is the success of a reaction of 5,5′-(1,4-phenylenedi-2,1-ethinyl)bis(1,3-benzenedicarboxylic acid) with Cu(NO3)2·3H2O in 0.5 DMF and 0.25 dioxane and 0.25 water and HCl \/ H2O at 100.0C for 24.0h###","completion":" 1@@@","label":1,"representation":["5,5′-(1,4-phenylenedi-2,1-ethinyl)bis(1,3-benzenedicarboxylic acid)","Cu(NO3)2·3H2O",["DMF","dioxane","water"],[0.5,0.25,0.25],"HCl \/ H2O",100.0,24.0],"solvents":["DMF","dioxane","water"],"solvent_mol_ratios":[0.5,0.25,0.25]}
{"prompt":"What is the success of a reaction of 2, 5-dihydroxyterephthalic acid with Ti(OiPr)4 in 1.0 acetic acid  at 120.0C for 120.0h###","completion":" 1@@@","label":1,"representation":["2, 5-dihydroxyterephthalic acid","Ti(OiPr)4",["acetic acid",null,null],[1.0,null,null],null,120.0,120.0],"solvents":["acetic acid",null,null],"solvent_mol_ratios":[1.0,null,null]}
{"prompt":"What is the success of a reaction of trans-1,4-cyclo-hexanedicarboxylate with Cp2TiCl2 in 1.0 DMF  at 110.0C for 48.0h###","completion":" 1@@@","label":1,"representation":["trans-1,4-cyclo-hexanedicarboxylate","Cp2TiCl2",["DMF",null,null],[1.0,null,null],null,110.0,48.0],"solvents":["DMF",null,null],"solvent_mol_ratios":[1.0,null,null]}
{"prompt":"What is the success of a reaction of 4,4',4'',4'''-(5,10,15,20-porphyrintetrayl)tetrabenzoic acid with Ti(OiPr)4 in 1.0 DEF  at 150.0C for 48.0h###","completion":" 1@@@","label":1,"representation":["4,4',4'',4'''-(5,10,15,20-porphyrintetrayl)tetrabenzoic acid","Ti(OiPr)4",["DEF",null,null],[1.0,null,null],null,150.0,48.0],"solvents":["DEF",null,null],"solvent_mol_ratios":[1.0,null,null]}
{"prompt":"What is the success of a reaction of 5-[(3,5-dicarboxyphenyl)methyl]benzene-1,3-dicarboxylic acid with Ti(OiPr)4 in 1.0 formic acid  at 101.0C for 24.0h###","completion":" 1@@@","label":1,"representation":["5-[(3,5-dicarboxyphenyl)methyl]benzene-1,3-dicarboxylic acid","Ti(OiPr)4",["formic acid",null,null],[1.0,null,null],null,101.0,24.0],"solvents":["formic acid",null,null],"solvent_mol_ratios":[1.0,null,null]}
{"prompt":"What is the success of a reaction of benzene-1,4-dicarboxylic acid with Ti(OnBu)4 in 0.9 DMF and 0.1 methanol  at 150.0C for 20.0h###","completion":" 1@@@","label":1,"representation":["benzene-1,4-dicarboxylic acid","Ti(OnBu)4",["DMF","methanol",null],[0.9,0.1,null],null,150.0,20.0],"solvents":["DMF","methanol",null],"solvent_mol_ratios":[0.9,0.1,null]}
{"prompt":"What is the success of a reaction of 2-aminoterephthalic acid with Ti(OnBu)4 in 0.9 DMF and 0.1 methanol  at 150.0C for 72.0h###","completion":" 1@@@","label":1,"representation":["2-aminoterephthalic acid","Ti(OnBu)4",["DMF","methanol",null],[0.9,0.1,null],null,150.0,72.0],"solvents":["DMF","methanol",null],"solvent_mol_ratios":[0.9,0.1,null]}
{"prompt":"What is the success of a reaction of 2-aminoterephthalic acid with Zr(SO4)2·4H2O in 1.0 water and formic acid at 98.0C for 16.0h###","completion":" 1@@@","label":1,"representation":["2-aminoterephthalic acid","Zr(SO4)2·4H2O",["water",null,null],[1.0,null,null],"formic acid",98.0,16.0],"solvents":["water",null,null],"solvent_mol_ratios":[1.0,null,null]}
{"prompt":"What is the success of a reaction of 2,3,5,6-tetrafluoro-1,4-benzenedicarboxylic acid with Zr(SO4)2·4H2O in 1.0 water and sulphuric acid at 90.0C for 16.0h###","completion":" 1@@@","label":1,"representation":["2,3,5,6-tetrafluoro-1,4-benzenedicarboxylic acid","Zr(SO4)2·4H2O",["water",null,null],[1.0,null,null],"sulphuric acid",90.0,16.0],"solvents":["water",null,null],"solvent_mol_ratios":[1.0,null,null]}
{"prompt":"What is the success of a reaction of 2-aminoterephthalic acid with Zr(acac)4 in 1.0 water and acetic acid at 25.0C for 72.0h###","completion":" 1@@@","label":1,"representation":["2-aminoterephthalic acid","Zr(acac)4",["water",null,null],[1.0,null,null],"acetic acid",25.0,72.0],"solvents":["water",null,null],"solvent_mol_ratios":[1.0,null,null]}
{"prompt":"What is the success of a reaction of (E)-but-2-enedioic acid with Zr(acac)4 in 1.0 water and acetic acid at 25.0C for 72.0h###","completion":" 1@@@","label":1,"representation":["(E)-but-2-enedioic acid","Zr(acac)4",["water",null,null],[1.0,null,null],"acetic acid",25.0,72.0],"solvents":["water",null,null],"solvent_mol_ratios":[1.0,null,null]}
